Repository: mfikes/battery-models

File: 6xaa_SetupAndRawData.csv (part 1 of 2)
TEST_PARAM.comment:,6xaa

SourceMeter Model:,2450
SourceMeter S/N:,04518725
SourceMeter Firmware:,1.7.7b

TEST_PARAM.terminals:,FRONT TERMINALS

TEST_PARAM.initial_voc:,9.7292690277
TEST_PARAM.vcutoff:,4.8

TEST_PARAM.discharge_type:,CONSTANT
TEST_PARAM.discharge_current:,0.1
TEST_PARAM.max_discharge_current:,0.1

TEST_PARAM.measure_interval:,100

TEST_PARAM.discharge_start_time:,11/27/21 22:41:36
TEST_PARAM.discharge_stop_time:,11/29/21 01:01:41

BATT_MODEL_RAW:,Index,Timestamp,Voc,Vload,ESR
BATT_MODEL_RAW:,1,0.03483142,9.6364574432,9.2508144379,3.8564300537
BATT_MODEL_RAW:,2,100.03886596,9.571685791,9.4521064758,1.1957931519
BATT_MODEL_RAW:,3,200.04116126,9.5244312286,9.4165630341,1.0786819458
BATT_MODEL_RAW:,4,300.04503038,9.4847640991,9.3825206757,1.0224342346
BATT_MODEL_RAW:,5,400.0482432,9.4492549896,9.3505382538,0.9871673584
BATT_MODEL_RAW:,6,500.05066374,9.41664505,9.3204441071,0.96200942993
BATT_MODEL_RAW:,7,600.05401254,9.3862285614,9.2919616699,0.94266891479
BATT_MODEL_RAW:,8,700.05625928,9.3575878143,9.2648029327,0.92784881592
BATT_MODEL_RAW:,9,800.05954706,9.3304309845,9.238861084,0.91569900513
BATT_MODEL_RAW:,10,900.06126768,9.3045806885,9.2140140533,0.90566635132
BATT_MODEL_RAW:,11,1000.063413,9.2798881531,9.1901531219,0.89735031128
BATT_MODEL_RAW:,12,1100.0679787,9.2562332153,9.167181015,0.89052200317
BATT_MODEL_RAW:,13,1200.0702799,9.2335109711,9.1450557709,0.88455200195
BATT_MODEL_RAW:,14,1300.0721146,9.2116851807,9.1236972809,0.8798789978
BATT_MODEL_RAW:,15,1400.0753883,9.1906795502,9.1031093597,0.8757019043
BATT_MODEL_RAW:,16,1500.0760412,9.1704235077,9.0832862854,0.8713722229
BATT_MODEL_RAW:,17,1600.0782217,9.1509399414,9.0640907288,0.86849212646
BATT_MODEL_RAW:,18,1700.0807791,9.1320991516,9.0455112457,0.86587905884
BATT_MODEL_RAW:,19,1800.0838556,9.1139183044,9.0275535583,0.86364746094
BATT_MODEL_RAW:,20,1900.0862047,9.0963573456,9.0101928711,0.86164474487
BATT_MODEL_RAW:,21,2000.088898,9.0793704987,8.9933662415,0.86004257202
BATT_MODEL_RAW:,22,2100.0933839,9.062915802,8.9770317078,0.85884094238
BATT_MODEL_RAW:,23,2200.0947447,9.0469818115,8.9611682892,0.85813522339
BATT_MODEL_RAW:,24,2300.0959179,9.031545639,8.9458255768,0.85720062256
BATT_MODEL_RAW:,25,2400.0981435,9.0165901184,8.9309272766,0.85662841797
BATT_MODEL_RAW:,26,2500.0989291,9.0020656586,8.9164466858,0.85618972778
BATT_MODEL_RAW:,27,2600.1002026,8.9879798889,8.9024372101,0.85542678833
BATT_MODEL_RAW:,28,2700.1097057,8.9742584229,8.8887386322,0.85519790649
BATT_MODEL_RAW:,29,2800.1109149,8.9609222412,8.8753852844,0.85536956787
BATT_MODEL_RAW:,30,2900.112999,8.9479122162,8.8623657227,0.8554649353
BATT_MODEL_RAW:,31,3000.1231297,8.935218811,8.8496551514,0.85563659668
BATT_MODEL_RAW:,32,3100.124068,8.9228820801,8.8372440338,0.85638046265
BATT_MODEL_RAW:,33,3200.1247755,8.9107990265,8.8251361847,0.85662841797
BATT_MODEL_RAW:,34,3300.1263917,8.8990097046,8.8132915497,0.85718154907
BATT_MODEL_RAW:,35,3400.1272495,8.8875255585,8.8017444611,0.85781097412
BATT_MODEL_RAW:,36,3500.1287993,8.8762950897,8.7904548645,0.8584022522
BATT_MODEL_RAW:,37,3600.1328025,8.8652877808,8.7793540955,0.85933685303
BATT_MODEL_RAW:,38,3700.1339515,8.8545475006,8.7685146332,0.86032867432
BATT_MODEL_RAW:,39,3800.1357755,8.8439979553,8.757850647,0.8614730835
BATT_MODEL_RAW:,40,3900.1383625,8.8336277008,8.7473831177,0.8624458313
BATT_MODEL_RAW:,41,4000.1408542,8.8234882355,8.7370910645,0.86397171021
BATT_MODEL_RAW:,42,4100.1441225,8.8135318756,8.7270030975,0.86528778076
BATT_MODEL_RAW:,43,4200.1454151,8.8037719727,8.7171115875,0.86660385132
BATT_MODEL_RAW:,44,4300.1481309,8.7942142487,8.7073955536,0.86818695068
BATT_MODEL_RAW:,45,4400.1510443,8.7848262787,8.6978435516,0.86982727051
BATT_MODEL_RAW:,46,4500.1531622,8.775642395,8.6884975433,0.87144851685
BATT_MODEL_RAW:,47,4600.1567655,8.7666473389,8.6793441772,0.87303161621
BATT_MODEL_RAW:,48,4700.1592364,8.7578392029,8.6703968048,0.87442398071
BATT_MODEL_RAW:,49,4800.1611354,8.7491855621,8.6615924835,0.87593078613
BATT_MODEL_RAW:,50,4900.1628117,8.7407226563,8.6529941559,0.87728500366
BATT_MODEL_RAW:,51,5000.1653348,8.7324485779,8.6445598602,0.87888717651
BATT_MODEL_RAW:,52,5100.1700129,8.7243537903,8.6363296509,0.88024139404
BATT_MODEL_RAW:,53,5200.17222,8.7164268494,8.6282787323,0.88148117065
BATT_MODEL_RAW:,54,5300.1779159,8.7086696625,8.6203804016,0.88289260864
BATT_MODEL_RAW:,55,5400.1809158,8.7010726929,8.6126441956,0.88428497314
BATT_MODEL_RAW:,56,5500.184002,8.6936340332,8.6050453186,0.885887146
BATT_MODEL_RAW:,57,5600.187761,8.6863536835,8.5976753235,0.88678359985
BATT_MODEL_RAW:,58,5700.1903137,8.6792392731,8.5904426575,0.88796615601
BATT_MODEL_RAW:,59,5800.1941308,8.6722660065,8.5833587646,0.88907241821
BATT_MODEL_RAW:,60,5900.1967293,8.6654262543,8.5763893127,0.89036941528
BATT_MODEL_RAW:,61,6000.2005648,8.6587352753,8.5696105957,0.89124679565
BATT_MODEL_RAW:,62,6100.2032249,8.652173996,8.5629634857,0.89210510254
BATT_MODEL_RAW:,63,6200.2045038,8.6457538605,8.5564308167,0.89323043823
BATT_MODEL_RAW:,64,6300.2069541,8.6394386292,8.5500297546,0.89408874512
BATT_MODEL_RAW:,65,6400.2089438,8.633234024,8.5437545776,0.89479446411
BATT_MODEL_RAW:,66,6500.2119404,8.627161026,8.5376319885,0.89529037476
BATT_MODEL_RAW:,67,6600.214469,8.6211872101,8.5316066742,0.89580535889
BATT_MODEL_RAW:,68,6700.2167261,8.6153259277,8.5256919861,0.8963394165
BATT_MODEL_RAW:,69,6800.221144,8.6095428467,8.5198802948,0.8966255188
BATT_MODEL_RAW:,70,6900.2227769,8.603843689,8.5141487122,0.89694976807
BATT_MODEL_RAW:,71,7000.2229818,8.5982646942,8.5085163116,0.89748382568
BATT_MODEL_RAW:,72,7100.225998,8.5927562714,8.5029983521,0.89757919312
BATT_MODEL_RAW:,73,7200.2270791,8.5873355865,8.4975376129,0.89797973633
BATT_MODEL_RAW:,74,7300.2293022,8.5819854736,8.4921760559,0.89809417725
BATT_MODEL_RAW:,75,7400.2324822,8.5767002106,8.4869060516,0.89794158936
BATT_MODEL_RAW:,76,7500.2369541,8.5715065002,8.4816932678,0.89813232422
BATT_MODEL_RAW:,77,7600.2394028,8.5663738251,8.4765796661,0.89794158936
BATT_MODEL_RAW:,78,7700.2429617,8.5613136292,8.4714946747,0.89818954468
BATT_MODEL_RAW:,79,7800.2466738,8.5563201904,8.4664936066,0.89826583862
BATT_MODEL_RAW:,80,7900.2489445,8.5513954163,8.461561203,0.89834213257
BATT_MODEL_RAW:,81,8000.2521951,8.5465068817,8.4567184448,0.8978843689
BATT_MODEL_RAW:,82,8100.2556715,8.5417041779,8.451915741,0.8978843689
BATT_MODEL_RAW:,83,8200.2592217,8.5369529724,8.4471683502,0.89784622192
BATT_MODEL_RAW:,84,8300.2623505,8.5322647095,8.442489624,0.89775085449
BATT_MODEL_RAW:,85,8400.2646953,8.5276203156,8.4378623962,0.89757919312
BATT_MODEL_RAW:,86,8500.268751,8.5230388641,8.4332828522,0.89756011963
BATT_MODEL_RAW:,87,8600.2721683,8.5185089111,8.4287643433,0.89744567871
BATT_MODEL_RAW:,88,8700.2749732,8.5140190125,8.4243278503,0.89691162109
BATT_MODEL_RAW:,89,8800.2779806,8.5095806122,8.4198799133,0.89700698853
BATT_MODEL_RAW:,90,8900.2831818,8.5051841736,8.4155254364,0.89658737183
BATT_MODEL_RAW:,91,9000.2886418,8.5008392334,8.411157608,0.89681625366
BATT_MODEL_RAW:,92,9100.2919088,8.4965019226,8.4068527222,0.89649200439
BATT_MODEL_RAW:,93,9200.2984453,8.4922409058,8.4026279449,0.89612960815
BATT_MODEL_RAW:,94,9300.3035421,8.4879989624,8.3984127045,0.89586257935
BATT_MODEL_RAW:,95,9400.308243,8.4838066101,8.3942680359,0.89538574219
BATT_MODEL_RAW:,96,9500.3149763,8.479631424,8.3900966644,0.89534759521
BATT_MODEL_RAW:,97,9600.3197054,8.475479126,8.385969162,0.89509963989
BATT_MODEL_RAW:,98,9700.3246946,8.4713764191,8.3818912506,0.89485168457
BATT_MODEL_RAW:,99,9800.3282353,8.4672985077,8.3778190613,0.89479446411
BATT_MODEL_RAW:,100,9900.3314841,8.4632492065,8.373790741,0.89458465576
BATT_MODEL_RAW:,101,10000.336781,8.4592494965,8.3698101044,0.8943939209
BATT_MODEL_RAW:,102,10100.33977,8.4552669525,8.3658504486,0.89416503906
BATT_MODEL_RAW:,103,10200.342528,8.4513378143,8.3619441986,0.89393615723
BATT_MODEL_RAW:,104,10300.346262,8.447467804,8.3581237793,0.89344024658
BATT_MODEL_RAW:,105,10400.350838,8.4436302185,8.3542709351,0.89359283447
BATT_MODEL_RAW:,106,10500.354321,8.4397773743,8.3504543304,0.89323043823
BATT_MODEL_RAW:,107,10600.358885,8.435962677,8.3466644287,0.89298248291
BATT_MODEL_RAW:,108,10700.365055,8.4321975708,8.3429164886,0.89281082153
BATT_MODEL_RAW:,109,10800.368343,8.4284057617,8.3391609192,0.89244842529
BATT_MODEL_RAW:,110,10900.373397,8.4246749878,8.335439682,0.89235305786
BATT_MODEL_RAW:,111,11000.37728,8.4209537506,8.3317451477,0.89208602905
BATT_MODEL_RAW:,112,11100.379668,8.4172592163,8.3280620575,0.89197158813
BATT_MODEL_RAW:,113,11200.382564,8.4135742188,8.3243961334,0.89178085327
BATT_MODEL_RAW:,114,11300.386181,8.4099235535,8.3207511902,0.89172363281
BATT_MODEL_RAW:,115,11400.390637,8.4062957764,8.3171443939,0.89151382446
BATT_MODEL_RAW:,116,11500.395247,8.4026813507,8.3135509491,0.89130401611
BATT_MODEL_RAW:,117,11600.397918,8.3990764618,8.3099365234,0.89139938354
BATT_MODEL_RAW:,118,11700.40152,8.3954620361,8.306350708,0.89111328125
BATT_MODEL_RAW:,119,11800.404705,8.3918819427,8.3027648926,0.89117050171
BATT_MODEL_RAW:,120,11900.409497,8.3882904053,8.2991867065,0.8910369873
BATT_MODEL_RAW:,121,12000.414744,8.3847236633,8.2956237793,0.89099884033
BATT_MODEL_RAW:,122,12100.419255,8.3811397552,8.2920475006,0.89092254639
BATT_MODEL_RAW:,123,12200.424768,8.3775806427,8.2884750366,0.89105606079
BATT_MODEL_RAW:,124,12300.427569,8.3740196228,8.2849216461,0.89097976685
BATT_MODEL_RAW:,125,12400.432098,8.3704528809,8.2813606262,0.89092254639
BATT_MODEL_RAW:,126,12500.435433,8.366897583,8.2777957916,0.89101791382
BATT_MODEL_RAW:,127,12600.438137,8.3633518219,8.2742347717,0.89117050171
BATT_MODEL_RAW:,128,12700.442252,8.3598251343,8.2706813812,0.89143753052
BATT_MODEL_RAW:,129,12800.446728,8.3562774658,8.2671546936,0.89122772217
BATT_MODEL_RAW:,130,12900.450585,8.3527565002,8.2636184692,0.89138031006
BATT_MODEL_RAW:,131,13000.452066,8.3492183685,8.260055542,0.89162826538
BATT_MODEL_RAW:,132,13100.457065,8.3456954956,8.2565059662,0.89189529419
BATT_MODEL_RAW:,133,13200.461632,8.3421440125,8.2529335022,0.89210510254
BATT_MODEL_RAW:,134,13300.46508,8.3386001587,8.2493782043,0.89221954346
BATT_MODEL_RAW:,135,13400.469198,8.3350505829,8.2458095551,0.89241027832
BATT_MODEL_RAW:,136,13500.473006,8.3314857483,8.2422065735,0.89279174805
BATT_MODEL_RAW:,137,13600.477159,8.3279209137,8.2386226654,0.89298248291
BATT_MODEL_RAW:,138,13700.480113,8.3243637085,8.235042572,0.89321136475
BATT_MODEL_RAW:,139,13800.484916,8.3208026886,8.2314453125,0.89357376099
BATT_MODEL_RAW:,140,13900.48966,8.3172340393,8.2278404236,0.89393615723
BATT_MODEL_RAW:,141,14000.49336,8.3136577606,8.2242488861,0.89408874512
BATT_MODEL_RAW:,142,14100.497328,8.3100833893,8.2206516266,0.89431762695
BATT_MODEL_RAW:,143,14200.500721,8.3065223694,8.2170639038,0.89458465576
BATT_MODEL_RAW:,144,14300.50456,8.3029594421,8.2134609222,0.89498519897
BATT_MODEL_RAW:,145,14400.508049,8.299407959,8.2098560333,0.89551925659
BATT_MODEL_RAW:,146,14500.513137,8.2958431244,8.2062664032,0.89576721191
BATT_MODEL_RAW:,147,14600.518072,8.2922878265,8.2026748657,0.89612960815
BATT_MODEL_RAW:,148,14700.52218,8.2887611389,8.1991081238,0.89653015137
BATT_MODEL_RAW:,149,14800.526818,8.2852077484,8.195514679,0.89693069458
BATT_MODEL_RAW:,150,14900.53031,8.2816753387,8.1919364929,0.89738845825
BATT_MODEL_RAW:,151,15000.533604,8.2781505585,8.1883716583,0.89778900146
BATT_MODEL_RAW:,152,15100.536947,8.2746200562,8.1848011017,0.89818954468
BATT_MODEL_RAW:,153,15200.540914,8.2710857391,8.181219101,0.89866638184
BATT_MODEL_RAW:,154,15300.545822,8.2675666809,8.1776561737,0.89910507202
BATT_MODEL_RAW:,155,15400.548497,8.2640628815,8.1741085052,0.89954376221
BATT_MODEL_RAW:,156,15500.552369,8.2605648041,8.1705703735,0.89994430542
BATT_MODEL_RAW:,157,15600.557442,8.257062912,8.1670284271,0.90034484863
BATT_MODEL_RAW:,158,15700.561226,8.2535839081,8.1635150909,0.90068817139
BATT_MODEL_RAW:,159,15800.56616,8.2500991821,8.1599884033,0.90110778809
BATT_MODEL_RAW:,160,15900.569553,8.2466392517,8.1564693451,0.90169906616
BATT_MODEL_RAW:,161,16000.576279,8.2431602478,8.1529369354,0.90223312378
BATT_MODEL_RAW:,162,16100.580607,8.2397003174,8.149438858,0.90261459351
BATT_MODEL_RAW:,163,16200.584147,8.2362766266,8.1459369659,0.90339660645
BATT_MODEL_RAW:,164,16300.590985,8.2328052521,8.1424255371,0.90379714966
BATT_MODEL_RAW:,165,16400.594897,8.2293796539,8.1389408112,0.90438842773
BATT_MODEL_RAW:,166,16500.598816,8.2259597778,8.1354560852,0.90503692627
BATT_MODEL_RAW:,167,16600.603106,8.2225475311,8.1319847107,0.90562820435
BATT_MODEL_RAW:,168,16700.607403,8.219127655,8.128534317,0.90593338013
BATT_MODEL_RAW:,169,16800.611282,8.2157478333,8.1250934601,0.90654373169
BATT_MODEL_RAW:,170,16900.614069,8.2123413086,8.1216392517,0.90702056885
BATT_MODEL_RAW:,171,17000.619419,8.2089920044,8.1182231903,0.90768814087
BATT_MODEL_RAW:,172,17100.62272,8.20561409,8.1147880554,0.90826034546
BATT_MODEL_RAW:,173,17200.625778,8.2022800446,8.111410141,0.90869903564
BATT_MODEL_RAW:,174,17300.630132,8.1989459991,8.1080226898,0.90923309326
BATT_MODEL_RAW:,175,17400.634214,8.1956138611,8.1046295166,0.90984344482
BATT_MODEL_RAW:,176,17500.638516,8.1923122406,8.1012649536,0.91047286987
BATT_MODEL_RAW:,177,17600.640602,8.1890106201,8.097902298,0.91108322144
BATT_MODEL_RAW:,178,17700.64386,8.1857070923,8.0945529938,0.91154098511
BATT_MODEL_RAW:,179,17800.648251,8.1824321747,8.0911846161,0.91247558594
BATT_MODEL_RAW:,180,17900.651512,8.179151535,8.0878410339,0.91310501099
BATT_MODEL_RAW:,181,18000.654661,8.175907135,8.084526062,0.91381072998
BATT_MODEL_RAW:,182,18100.657795,8.1726665497,8.0812244415,0.91442108154
BATT_MODEL_RAW:,183,18200.662448,8.1694431305,8.0779685974,0.91474533081
BATT_MODEL_RAW:,184,18300.664488,8.1662464142,8.0747051239,0.91541290283
BATT_MODEL_RAW:,185,18400.668699,8.1630935669,8.0714626312,0.91630935669
BATT_MODEL_RAW:,186,18500.672815,8.15990448,8.0682582855,0.91646194458
BATT_MODEL_RAW:,187,18600.675204,8.1567897797,8.06508255,0.91707229614
BATT_MODEL_RAW:,188,18700.679679,8.15366745,8.0619010925,0.91766357422
BATT_MODEL_RAW:,189,18800.683299,8.1505813599,8.0587463379,0.91835021973
BATT_MODEL_RAW:,190,18900.686219,8.1475124359,8.0556221008,0.91890335083
BATT_MODEL_RAW:,191,19000.689095,8.1444740295,8.0525131226,0.91960906982
BATT_MODEL_RAW:,192,19100.692754,8.141418457,8.0493984222,0.9202003479
BATT_MODEL_RAW:,193,19200.697433,8.1384181976,8.0463409424,0.92077255249
BATT_MODEL_RAW:,194,19300.699716,8.1354160309,8.0432662964,0.92149734497
BATT_MODEL_RAW:,195,19400.702521,8.1324138641,8.0402069092,0.92206954956
BATT_MODEL_RAW:,196,19500.7067,8.1294498444,8.0371589661,0.92290878296
BATT_MODEL_RAW:,197,19600.71133,8.1264762878,8.0341072083,0.9236907959
BATT_MODEL_RAW:,198,19700.714675,8.1235179901,8.0310916901,0.92426300049
BATT_MODEL_RAW:,199,19800.718104,8.1205997467,8.0280742645,0.92525482178
BATT_MODEL_RAW:,200,19900.723452,8.1176280975,8.0250701904,0.92557907104
BATT_MODEL_RAW:,201,20000.72685,8.1147155762,8.0220546722,0.92660903931
BATT_MODEL_RAW:,202,20100.732552,8.1117916107,8.0190658569,0.92725753784
BATT_MODEL_RAW:,203,20200.7373,8.1088733673,8.0160808563,0.92792510986
BATT_MODEL_RAW:,204,20300.742006,8.1059894562,8.0131206512,0.92868804932
BATT_MODEL_RAW:,205,20400.746094,8.103099823,8.0101623535,0.92937469482
BATT_MODEL_RAW:,206,20500.748475,8.1002120972,8.0072154999,0.9299659729
BATT_MODEL_RAW:,207,20600.753808,8.097322464,8.0042533875,0.93069076538
BATT_MODEL_RAW:,208,20700.757766,8.0944728851,8.0013065338,0.93166351318
BATT_MODEL_RAW:,209,20800.760724,8.0916423798,7.9984264374,0.93215942383
BATT_MODEL_RAW:,210,20900.767429,8.0888195038,7.9955253601,0.93294143677
BATT_MODEL_RAW:,211,21000.770298,8.0860233307,7.9926605225,0.93362808228
BATT_MODEL_RAW:,212,21100.775201,8.0832519531,7.989818573,0.93433380127
BATT_MODEL_RAW:,213,21200.778614,8.0804958344,7.986995697,0.93500137329
BATT_MODEL_RAW:,214,21300.782271,8.0777549744,7.9841785431,0.93576431274
BATT_MODEL_RAW:,215,21400.78613,8.0750274658,7.981388092,0.93639373779
BATT_MODEL_RAW:,216,21500.788288,8.0723590851,7.9786319733,0.93727111816
BATT_MODEL_RAW:,217,21600.793277,8.0696430206,7.9758720398,0.93770980835
BATT_MODEL_RAW:,218,21700.7967,8.066986084,7.9731578827,0.93828201294
BATT_MODEL_RAW:,219,21800.800206,8.064332962,7.970451355,0.93881607056
BATT_MODEL_RAW:,220,21900.804937,8.0616779327,7.9677371979,0.93940734863
BATT_MODEL_RAW:,221,22000.8096,8.0590705872,7.9651031494,0.93967437744
BATT_MODEL_RAW:,222,22100.813915,8.0564575195,7.9624061584,0.94051361084
BATT_MODEL_RAW:,223,22200.817064,8.0538730621,7.9597377777,0.94135284424
BATT_MODEL_RAW:,224,22300.822377,8.0512828827,7.9570789337,0.94203948975
BATT_MODEL_RAW:,225,22400.826753,8.0487346649,7.954454422,0.9428024292
BATT_MODEL_RAW:,226,22500.830771,8.0461959839,7.9518527985,0.94343185425
BATT_MODEL_RAW:,227,22600.839273,8.0438690186,7.9492759705,0.94593048096
BATT_MODEL_RAW:,228,22700.848108,8.0411567688,7.9467220306,0.94434738159
BATT_MODEL_RAW:,229,22800.855618,8.0386772156,7.9441757202,0.94501495361
BATT_MODEL_RAW:,230,22900.860341,8.0362243652,7.9416332245,0.94591140747
BATT_MODEL_RAW:,231,23000.863978,8.0337619781,7.9391040802,0.94657897949
BATT_MODEL_RAW:,232,23100.87068,8.031332016,7.9365978241,0.94734191895
BATT_MODEL_RAW:,233,23200.877176,8.0289497375,7.9341545105,0.94795227051
BATT_MODEL_RAW:,234,23300.883989,8.0265426636,7.9316902161,0.9485244751
BATT_MODEL_RAW:,235,23400.891575,8.0241603851,7.9292545319,0.94905853271
BATT_MODEL_RAW:,236,23500.899794,8.0218868256,7.9269485474,0.94938278198
BATT_MODEL_RAW:,237,23600.907758,8.0195178986,7.9245185852,0.94999313354
BATT_MODEL_RAW:,238,23700.914328,8.0171585083,7.922082901,0.950756073
BATT_MODEL_RAW:,239,23800.921808,8.0148277283,7.9196872711,0.95140457153
BATT_MODEL_RAW:,240,23900.930603,8.0124778748,7.9172458649,0.95232009888
BATT_MODEL_RAW:,241,24000.937143,8.0101490021,7.9148521423,0.95296859741
BATT_MODEL_RAW:,242,24100.946193,8.0078010559,7.912443161,0.95357894897
BATT_MODEL_RAW:,243,24200.951491,8.005443573,7.9100322723,0.95411300659
BATT_MODEL_RAW:,244,24300.959245,8.0031337738,7.9076442719,0.95489501953
BATT_MODEL_RAW:,245,24400.965678,8.0007991791,7.9052181244,0.95581054688
BATT_MODEL_RAW:,246,24500.972949,7.998468399,7.9028320313,0.95636367798
BATT_MODEL_RAW:,247,24600.97966,7.9961338043,7.9004077911,0.95726013184
BATT_MODEL_RAW:,248,24700.98379,7.9937992096,7.8980026245,0.95796585083
BATT_MODEL_RAW:,249,24800.990589,7.9914627075,7.8955955505,0.95867156982
BATT_MODEL_RAW:,250,24900.99681,7.9891376495,7.8931903839,0.95947265625
BATT_MODEL_RAW:,251,25001.00239,7.9868221283,7.8907775879,0.96044540405
BATT_MODEL_RAW:,252,25101.009059,7.9844913483,7.8883914948,0.96099853516
BATT_MODEL_RAW:,253,25201.015363,7.9821624756,7.8860015869,0.96160888672
BATT_MODEL_RAW:,254,25301.021523,7.979845047,7.8836174011,0.96227645874
BATT_MODEL_RAW:,255,25401.025522,7.9775543213,7.8812522888,0.96302032471
BATT_MODEL_RAW:,256,25501.032064,7.9752426147,7.8788776398,0.96364974976
BATT_MODEL_RAW:,257,25601.03945,7.9729804993,7.8765068054,0.96473693848
BATT_MODEL_RAW:,258,25701.045059,7.9706916809,7.8741474152,0.96544265747
BATT_MODEL_RAW:,259,25801.050706,7.9684085846,7.8718032837,0.96605300903
BATT_MODEL_RAW:,260,25901.056684,7.9661712646,7.8694953918,0.96675872803
BATT_MODEL_RAW:,261,26001.063372,7.963891983,7.8671417236,0.96750259399
BATT_MODEL_RAW:,262,26101.070051,7.9616260529,7.8648033142,0.96822738647
BATT_MODEL_RAW:,263,26201.075156,7.9593772888,7.8624801636,0.96897125244
BATT_MODEL_RAW:,264,26301.082476,7.9571208954,7.8601436615,0.96977233887
BATT_MODEL_RAW:,265,26401.088506,7.9548206329,7.8577728271,0.97047805786
BATT_MODEL_RAW:,266,26501.095491,7.9525432587,7.855424881,0.97118377686
BATT_MODEL_RAW:,267,26601.103004,7.9502792358,7.8530464172,0.97232818604
BATT_MODEL_RAW:,268,26701.109404,7.9479866028,7.8506889343,0.97297668457
BATT_MODEL_RAW:,269,26801.114896,7.9457111359,7.8483104706,0.97400665283
BATT_MODEL_RAW:,270,26901.121226,7.9434432983,7.8459587097,0.97484588623
BATT_MODEL_RAW:,271,27001.128885,7.9411888123,7.8436069489,0.97581863403
BATT_MODEL_RAW:,272,27101.134491,7.9389438629,7.8412837982,0.97660064697
BATT_MODEL_RAW:,273,27201.139256,7.9367103577,7.8389968872,0.97713470459
BATT_MODEL_RAW:,274,27301.146638,7.9345054626,7.8366966248,0.97808837891
BATT_MODEL_RAW:,275,27401.152032,7.9322929382,7.8344211578,0.97871780396
BATT_MODEL_RAW:,276,27501.158166,7.9300861359,7.832151413,0.979347229
BATT_MODEL_RAW:,277,27601.163667,7.9279117584,7.8299007416,0.98011016846
BATT_MODEL_RAW:,278,27701.170955,7.9257640839,7.8276672363,0.98096847534
BATT_MODEL_RAW:,279,27801.177459,7.9236049652,7.8254318237,0.98173141479
BATT_MODEL_RAW:,280,27901.182667,7.9214496613,7.8232078552,0.9824180603
BATT_MODEL_RAW:,281,28001.189575,7.9193153381,7.8209896088,0.9832572937
BATT_MODEL_RAW:,282,28101.195126,7.9171848297,7.818780899,0.98403930664
BATT_MODEL_RAW:,283,28201.200166,7.9150695801,7.8165931702,0.98476409912
BATT_MODEL_RAW:,284,28301.205882,7.9129619598,7.8144226074,0.98539352417
BATT_MODEL_RAW:,285,28401.21178,7.9108562469,7.8122425079,0.98613739014
BATT_MODEL_RAW:,286,28501.21817,7.9087715149,7.8100738525,0.98697662354
BATT_MODEL_RAW:,287,28601.224358,7.9066619873,7.8079013824,0.98760604858
BATT_MODEL_RAW:,288,28701.231869,7.9045810699,7.8057422638,0.98838806152
BATT_MODEL_RAW:,289,28801.238066,7.9024791718,7.8035469055,0.98932266235
BATT_MODEL_RAW:,290,28901.243396,7.9004096985,7.8013801575,0.99029541016
BATT_MODEL_RAW:,291,29001.249512,7.8983345032,7.7992248535,0.99109649658
BATT_MODEL_RAW:,292,29101.256101,7.896270752,7.7970924377,0.99178314209
BATT_MODEL_RAW:,293,29201.261777,7.8942222595,7.794965744,0.99256515503
BATT_MODEL_RAW:,294,29301.266549,7.8921432495,7.7927970886,0.99346160889
BATT_MODEL_RAW:,295,29401.273163,7.8900985718,7.7906665802,0.99431991577
BATT_MODEL_RAW:,296,29501.279574,7.8880596161,7.7885398865,0.99519729614
BATT_MODEL_RAW:,297,29601.28497,7.8860054016,7.7864246368,0.99580764771
BATT_MODEL_RAW:,298,29701.290969,7.8839893341,7.7843036652,0.99685668945
BATT_MODEL_RAW:,299,29801.297503,7.8819580078,7.7822284698,0.99729537964
BATT_MODEL_RAW:,300,29901.303856,7.8799495697,7.7801570892,0.99792480469
BATT_MODEL_RAW:,301,30001.309356,7.8779659271,7.7780818939,0.99884033203
BATT_MODEL_RAW:,302,30101.315475,7.8759727478,7.7760334015,0.99939346313
BATT_MODEL_RAW:,303,30201.321778,7.8740444183,7.7740135193,1.0003089905
BATT_MODEL_RAW:,304,30301.327537,7.8720855713,7.7719802856,1.0010528564
BATT_MODEL_RAW:,305,30401.333683,7.8701648712,7.7699890137,1.0017585754
BATT_MODEL_RAW:,306,30501.339886,7.8682365417,7.7679843903,1.0025215149
BATT_MODEL_RAW:,307,30601.346762,7.8663082123,7.7659606934,1.0034751892
BATT_MODEL_RAW:,308,30701.352321,7.8643627167,7.7639560699,1.0040664673
BATT_MODEL_RAW:,309,30801.358645,7.8624172211,7.7619304657,1.0048675537
BATT_MODEL_RAW:,310,30901.36675,7.8604755402,7.7599105835,1.0056495667
BATT_MODEL_RAW:,311,31001.372096,7.8585166931,7.7578849792,1.0063171387
BATT_MODEL_RAW:,312,31101.379047,7.856590271,7.7558765411,1.0071372986
BATT_MODEL_RAW:,313,31201.387339,7.8546905518,7.753900528,1.007900238
BATT_MODEL_RAW:,314,31301.393284,7.8527603149,7.7518978119,1.0086250305
BATT_MODEL_RAW:,315,31401.399298,7.8508434296,7.7498912811,1.0095214844
BATT_MODEL_RAW:,316,31501.406398,7.848897934,7.7478675842,1.0103034973
BATT_MODEL_RAW:,317,31601.41349,7.8469543457,7.745847702,1.0110664368
BATT_MODEL_RAW:,318,31701.419832,7.8450202942,7.7438163757,1.0120391846
BATT_MODEL_RAW:,319,31801.426824,7.8430461884,7.7418041229,1.0124206543
BATT_MODEL_RAW:,320,31901.434378,7.8411083221,7.739780426,1.0132789612
BATT_MODEL_RAW:,321,32001.439639,7.8391513824,7.7377586365,1.0139274597
BATT_MODEL_RAW:,322,32101.444757,7.8371772766,7.7357025146,1.0147476196
BATT_MODEL_RAW:,323,32201.45015,7.8352451324,7.7336883545,1.0155677795
BATT_MODEL_RAW:,324,32301.457301,7.833272934,7.7316226959,1.0165023804
BATT_MODEL_RAW:,325,32401.463061,7.8313179016,7.7296218872,1.016960144
BATT_MODEL_RAW:,326,32501.466786,7.8293704987,7.7275924683,1.017780304
BATT_MODEL_RAW:,327,32601.474498,7.8274669647,7.7256622314,1.0180473328
BATT_MODEL_RAW:,328,32701.478986,7.825504303,7.7236099243,1.0189437866
BATT_MODEL_RAW:,329,32801.485311,7.8235301971,7.7215614319,1.0196876526
BATT_MODEL_RAW:,330,32901.491643,7.8215370178,7.7194957733,1.0204124451
BATT_MODEL_RAW:,331,33001.496075,7.8195667267,7.7174358368,1.0213088989
BATT_MODEL_RAW:,332,33101.502251,7.8175811768,7.7153511047,1.0223007202
BATT_MODEL_RAW:,333,33201.506054,7.8156013489,7.713300705,1.0230064392
BATT_MODEL_RAW:,334,33301.511777,7.813615799,7.7112255096,1.0239028931
BATT_MODEL_RAW:,335,33401.518392,7.8116340637,7.7091808319,1.0245323181
BATT_MODEL_RAW:,336,33501.522458,7.8096809387,7.7071361542,1.0254478455
BATT_MODEL_RAW:,337,33601.530175,7.8077068329,7.7051105499,1.0259628296
BATT_MODEL_RAW:,338,33701.535183,7.8057613373,7.7030906677,1.0267066956
BATT_MODEL_RAW:,339,33801.541766,7.803861618,7.7011375427,1.0272407532
BATT_MODEL_RAW:,340,33901.547974,7.8019828796,7.6991729736,1.0280990601
BATT_MODEL_RAW:,341,34001.554434,7.8001289368,7.6972770691,1.0285186768
BATT_MODEL_RAW:,342,34101.562263,7.7982826233,7.6953468323,1.0293579102
BATT_MODEL_RAW:,343,34201.566162,7.7964267731,7.6934432983,1.0298347473
BATT_MODEL_RAW:,344,34301.572454,7.7945995331,7.6915493011,1.0305023193
BATT_MODEL_RAW:,345,34401.578317,7.7927894592,7.6896972656,1.030921936
BATT_MODEL_RAW:,346,34501.582768,7.7909641266,7.6878242493,1.0313987732
BATT_MODEL_RAW:,347,34601.589199,7.7891674042,7.6859741211,1.0319328308
BATT_MODEL_RAW:,348,34701.59426,7.7873935699,7.6841468811,1.0324668884
BATT_MODEL_RAW:,349,34801.599961,7.7856807709,7.6823673248,1.0331344604
BATT_MODEL_RAW:,350,34901.605566,7.783914566,7.6805839539,1.0333061218
BATT_MODEL_RAW:,351,35001.611014,7.7821960449,7.6788101196,1.0338592529
BATT_MODEL_RAW:,352,35101.617961,7.7805233002,7.6771011353,1.0342216492
BATT_MODEL_RAW:,353,35201.621848,7.7788848877,7.6754436493,1.034412384
BATT_MODEL_RAW:,354,35301.628478,7.7772445679,7.6737518311,1.0349273682
BATT_MODEL_RAW:,355,35401.635124,7.7756080627,7.6720581055,1.0354995728
BATT_MODEL_RAW:,356,35501.640481,7.7739810944,7.670381546,1.0359954834
BATT_MODEL_RAW:,357,35601.646536,7.7723751068,7.6687412262,1.0363388062
BATT_MODEL_RAW:,358,35701.651932,7.7707920074,7.6671142578,1.0367774963
BATT_MODEL_RAW:,359,35801.658259,7.7692070007,7.6654891968,1.0371780396
BATT_MODEL_RAW:,360,35901.663404,7.7676467896,7.6638965607,1.0375022888
BATT_MODEL_RAW:,361,36001.668746,7.7661037445,7.662317276,1.0378646851
BATT_MODEL_RAW:,362,36101.674813,7.7645568848,7.6607284546,1.0382843018
BATT_MODEL_RAW:,363,36201.6811,7.7630348206,7.6591567993,1.0387802124
BATT_MODEL_RAW:,364,36301.686827,7.7615375519,7.6576118469,1.0392570496
BATT_MODEL_RAW:,365,36401.69321,7.7600727081,7.6561527252,1.0391998291
BATT_MODEL_RAW:,366,36501.70023,7.7586727142,7.6547031403,1.0396957397
BATT_MODEL_RAW:,367,36601.705524,7.7572879791,7.6533069611,1.0398101807
BATT_MODEL_RAW:,368,36701.711123,7.7559452057,7.6519412994,1.0400390625
BATT_MODEL_RAW:,369,36801.716532,7.7546653748,7.650598526,1.0406684875
BATT_MODEL_RAW:,370,36901.721842,7.753326416,7.649274826,1.0405158997
BATT_MODEL_RAW:,371,37001.727788,7.7520523071,7.6479587555,1.0409355164
BATT_MODEL_RAW:,372,37101.73455,7.750787735,7.6466770172,1.0411071777
BATT_MODEL_RAW:,373,37201.742263,7.7495193481,7.6454029083,1.0411643982
BATT_MODEL_RAW:,374,37301.747993,7.7483024597,7.644153595,1.0414886475
BATT_MODEL_RAW:,375,37401.754063,7.7470703125,7.6429271698,1.041431427
BATT_MODEL_RAW:,376,37501.760224,7.7458667755,7.6416912079,1.0417556763
BATT_MODEL_RAW:,377,37601.766859,7.7446517944,7.640460968,1.0419082642
BATT_MODEL_RAW:,378,37701.773236,7.7434749603,7.6392650604,1.042098999
BATT_MODEL_RAW:,379,37801.779339,7.7422771454,7.638048172,1.0422897339
BATT_MODEL_RAW:,380,37901.786764,7.7411193848,7.6368808746,1.0423851013
BATT_MODEL_RAW:,381,38001.793775,7.7399501801,7.6356925964,1.0425758362
BATT_MODEL_RAW:,382,38101.798482,7.7387866974,7.6345062256,1.042804718
BATT_MODEL_RAW:,383,38201.804732,7.737575531,7.6332817078,1.0429382324
BATT_MODEL_RAW:,384,38301.81143,7.7363929749,7.6320667267,1.0432624817
BATT_MODEL_RAW:,385,38401.816951,7.7351703644,7.6308441162,1.0432624817
BATT_MODEL_RAW:,386,38501.823963,7.7339706421,7.6296081543,1.0436248779
BATT_MODEL_RAW:,387,38601.829332,7.7327327728,7.6283512115,1.0438156128
BATT_MODEL_RAW:,388,38701.835324,7.731470108,7.6270904541,1.0437965393
BATT_MODEL_RAW:,389,38801.84042,7.7302570343,7.6258106232,1.0444641113
BATT_MODEL_RAW:,390,38901.848814,7.7289333344,7.6245155334,1.044178009
BATT_MODEL_RAW:,391,39001.855668,7.7276172638,7.6231632233,1.0445404053
BATT_MODEL_RAW:,392,39101.861322,7.726316452,7.6218414307,1.0447502136
BATT_MODEL_RAW:,393,39201.868612,7.725025177,7.6205120087,1.0451316833
BATT_MODEL_RAW:,394,39301.87421,7.7237014771,7.6191616058,1.0453987122
BATT_MODEL_RAW:,395,39401.88134,7.7223854065,7.6178379059,1.0454750061
BATT_MODEL_RAW:,396,39501.886885,7.7210674286,7.6164951324,1.0457229614
BATT_MODEL_RAW:,397,39601.893063,7.7197418213,7.6151256561,1.0461616516
BATT_MODEL_RAW:,398,39701.901072,7.7184085846,7.6137599945,1.0464859009
BATT_MODEL_RAW:,399,39801.905457,7.7170314789,7.6123924255,1.0463905334
BATT_MODEL_RAW:,400,39901.912281,7.7156906128,7.6110076904,1.0468292236
BATT_MODEL_RAW:,401,40001.918376,7.7143344879,7.6096305847,1.047039032
BATT_MODEL_RAW:,402,40101.924505,7.7129859924,7.6082515717,1.0473442078
BATT_MODEL_RAW:,403,40201.931399,7.7116413116,7.6068630219,1.0477828979
BATT_MODEL_RAW:,404,40301.938136,7.7102737427,7.6054878235,1.0478591919
BATT_MODEL_RAW:,405,40401.946512,7.7088985443,7.6040859222,1.0481262207
BATT_MODEL_RAW:,406,40501.952218,7.7075328827,7.602689743,1.0484313965
BATT_MODEL_RAW:,407,40601.958638,7.7061672211,7.6013031006,1.0486412048
BATT_MODEL_RAW:,408,40701.967069,7.7047691345,7.5999088287,1.0486030579
BATT_MODEL_RAW:,409,40801.972839,7.7034015656,7.5984916687,1.0490989685
BATT_MODEL_RAW:,410,40901.980698,7.7020282745,7.5970649719,1.0496330261
BATT_MODEL_RAW:,411,41001.988076,7.7006282806,7.5956401825,1.0498809814
BATT_MODEL_RAW:,412,41101.994951,7.6991939545,7.5941753387,1.0501861572
BATT_MODEL_RAW:,413,41202.001595,7.6978054047,7.592754364,1.0505104065
BATT_MODEL_RAW:,414,41302.00703,7.6964035034,7.5913448334,1.0505867004
BATT_MODEL_RAW:,415,41402.01476,7.6949863434,7.5899162292,1.0507011414
BATT_MODEL_RAW:,416,41502.021288,7.6935710907,7.5884609222,1.0511016846
BATT_MODEL_RAW:,417,41602.027361,7.6921520233,7.5870113373,1.0514068604
BATT_MODEL_RAW:,418,41702.034858,7.6908073425,7.5855388641,1.0526847839
BATT_MODEL_RAW:,419,41802.041399,7.6893157959,7.5840930939,1.0522270203
BATT_MODEL_RAW:,420,41902.046805,7.6878871918,7.5826301575,1.052570343
BATT_MODEL_RAW:,421,42002.050983,7.6864414215,7.5811691284,1.0527229309
BATT_MODEL_RAW:,422,42102.059436,7.6849956512,7.5796985626,1.0529708862
BATT_MODEL_RAW:,423,42202.065219,7.683588028,7.5782566071,1.053314209
BATT_MODEL_RAW:,424,42302.070754,7.6821498871,7.5767974854,1.0535240173
BATT_MODEL_RAW:,425,42402.07785,7.680721283,7.5753555298,1.0536575317
BATT_MODEL_RAW:,426,42502.084146,7.6792869568,7.5739154816,1.0537147522
BATT_MODEL_RAW:,427,42602.090779,7.6778964996,7.5724906921,1.054058075
BATT_MODEL_RAW:,428,42702.095682,7.6764678955,7.5710372925,1.0543060303
BATT_MODEL_RAW:,429,42802.101407,7.6750850677,7.5696105957,1.0547447205
BATT_MODEL_RAW:,430,42902.107089,7.6736698151,7.5681762695,1.0549354553
BATT_MODEL_RAW:,431,43002.112021,7.6722545624,7.5667381287,1.0551643372
BATT_MODEL_RAW:,432,43102.119901,7.6708583832,7.565290451,1.0556793213
BATT_MODEL_RAW:,433,43202.126969,7.6694450378,7.5638618469,1.0558319092
BATT_MODEL_RAW:,434,43302.133659,7.6680259705,7.5624332428,1.0559272766
BATT_MODEL_RAW:,435,43402.139844,7.6666145325,7.561000824,1.056137085
BATT_MODEL_RAW:,436,43502.14736,7.6651973724,7.5595607758,1.0563659668
BATT_MODEL_RAW:,437,43602.1548,7.6637535095,7.5580940247,1.0565948486
BATT_MODEL_RAW:,438,43702.160399,7.662361145,7.5566806793,1.056804657
BATT_MODEL_RAW:,439,43802.167575,7.6609745026,7.555273056,1.0570144653
BATT_MODEL_RAW:,440,43902.17486,7.6595993042,7.5538673401,1.0573196411
BATT_MODEL_RAW:,441,44002.18072,7.6581859589,7.5524311066,1.0575485229
BATT_MODEL_RAW:,442,44102.186783,7.656791687,7.5510292053,1.0576248169
BATT_MODEL_RAW:,443,44202.192939,7.6553516388,7.5495738983,1.0577774048
BATT_MODEL_RAW:,444,44302.200354,7.6539669037,7.5481586456,1.0580825806
BATT_MODEL_RAW:,445,44402.206777,7.6525440216,7.5467243195,1.0581970215
BATT_MODEL_RAW:,446,44502.214322,7.6510944366,7.5452480316,1.0584640503
BATT_MODEL_RAW:,447,44602.220547,7.6496486664,7.5437583923,1.0589027405
BATT_MODEL_RAW:,448,44702.226494,7.648191452,7.5422668457,1.0592460632
BATT_MODEL_RAW:,449,44802.232275,7.6467456818,7.5407943726,1.059513092
BATT_MODEL_RAW:,450,44902.238886,7.6452903748,7.5392932892,1.0599708557
BATT_MODEL_RAW:,451,45002.244855,7.6438159943,7.5378017426,1.0601425171
BATT_MODEL_RAW:,452,45102.248498,7.642332077,7.5363121033,1.0601997375
BATT_MODEL_RAW:,453,45202.255369,7.6408596039,7.5348091125,1.0605049133
BATT_MODEL_RAW:,454,45302.259957,7.6393566132,7.5332717896,1.0608482361
BATT_MODEL_RAW:,455,45402.264414,7.6378479004,7.5317440033,1.0610389709
BATT_MODEL_RAW:,456,45502.268703,7.6363525391,7.530216217,1.0613632202
BATT_MODEL_RAW:,457,45602.274759,7.634847641,7.5286712646,1.0617637634
BATT_MODEL_RAW:,458,45702.280687,7.6333141327,7.52709198,1.0622215271
BATT_MODEL_RAW:,459,45802.285722,7.6317882538,7.5255222321,1.0626602173
BATT_MODEL_RAW:,460,45902.292269,7.6302700043,7.5239715576,1.0629844666
BATT_MODEL_RAW:,461,46002.299031,7.6287384033,7.5224208832,1.0631752014
BATT_MODEL_RAW:,462,46102.302559,7.627161026,7.5208415985,1.0631942749
BATT_MODEL_RAW:,463,46202.308344,7.6256065369,7.519241333,1.0636520386
BATT_MODEL_RAW:,464,46302.31349,7.6240406036,7.5176277161,1.0641288757
BATT_MODEL_RAW:,465,46402.318953,7.6224575043,7.5159854889,1.0647201538
BATT_MODEL_RAW:,466,46502.324831,7.6208000183,7.5143318176,1.0646820068
BATT_MODEL_RAW:,467,46602.331164,7.6191673279,7.5126876831,1.0647964478
BATT_MODEL_RAW:,468,46702.338546,7.6175270081,7.5110034943,1.0652351379
BATT_MODEL_RAW:,469,46802.343163,7.6158542633,7.5093021393,1.0655212402
BATT_MODEL_RAW:,470,46902.34956,7.6142024994,7.5076026917,1.0659980774
BATT_MODEL_RAW:,471,47002.355992,7.6125278473,7.5058670044,1.066608429
BATT_MODEL_RAW:,472,47102.360882,7.6108398438,7.5041465759,1.0669326782
BATT_MODEL_RAW:,473,47202.366345,7.6091346741,7.5024356842,1.0669898987
BATT_MODEL_RAW:,474,47302.372411,7.6074504852,7.5007095337,1.0674095154
BATT_MODEL_RAW:,475,47402.378571,7.6057281494,7.4989547729,1.0677337646
BATT_MODEL_RAW:,476,47502.383559,7.6040210724,7.4971942902,1.0682678223
BATT_MODEL_RAW:,477,47602.390217,7.6023006439,7.4954338074,1.0686683655
BATT_MODEL_RAW:,478,47702.396454,7.600566864,7.4936828613,1.0688400269
BATT_MODEL_RAW:,479,47802.400227,7.5988311768,7.4919109344,1.0692024231
BATT_MODEL_RAW:,480,47902.406218,7.5970993042,7.4901485443,1.0695075989
BATT_MODEL_RAW:,481,48002.411835,7.5953521729,7.4883708954,1.0698127747
BATT_MODEL_RAW:,482,48102.416581,7.5935993195,7.4865913391,1.0700798035
BATT_MODEL_RAW:,483,48202.421454,7.5918426514,7.484796524,1.0704612732
BATT_MODEL_RAW:,484,48302.427169,7.5900707245,7.483007431,1.0706329346
BATT_MODEL_RAW:,485,48402.436058,7.5883083344,7.4811916351,1.0711669922
BATT_MODEL_RAW:,486,48502.442306,7.5865116119,7.4793777466,1.0713386536
BATT_MODEL_RAW:,487,48602.449654,7.5847606659,7.4775791168,1.0718154907
BATT_MODEL_RAW:,488,48702.456181,7.5829734802,7.4757575989,1.0721588135
BATT_MODEL_RAW:,489,48802.46121,7.5812129974,7.4739398956,1.0727310181
BATT_MODEL_RAW:,490,48902.466058,7.5794296265,7.4721298218,1.0729980469
BATT_MODEL_RAW:,491,49002.472825,7.5776424408,7.4703140259,1.0732841492
BATT_MODEL_RAW:,492,49102.481175,7.5758647919,7.4684906006,1.0737419128
BATT_MODEL_RAW:,493,49202.486259,7.5740947723,7.4666843414,1.0741043091
BATT_MODEL_RAW:,494,49302.491944,7.5722885132,7.4648666382,1.07421875
BATT_MODEL_RAW:,495,49402.497421,7.5704936981,7.4630279541,1.0746574402
BATT_MODEL_RAW:,496,49502.502582,7.5687084198,7.4612045288,1.0750389099
BATT_MODEL_RAW:,497,49602.507511,7.5669078827,7.4593715668,1.0753631592
BATT_MODEL_RAW:,498,49702.513822,7.5650978088,7.4575386047,1.075592041
BATT_MODEL_RAW:,499,49802.520591,7.5632820129,7.4556674957,1.0761451721
BATT_MODEL_RAW:,500,49902.526029,7.5614948273,7.453868866,1.076259613
BATT_MODEL_RAW:,501,50002.534231,7.5596847534,7.4520187378,1.0766601563
BATT_MODEL_RAW:,502,50102.539911,7.557849884,7.4501438141,1.0770606995
BATT_MODEL_RAW:,503,50202.547289,7.5559749603,7.4482307434,1.0774421692
BATT_MODEL_RAW:,504,50302.553203,7.5540943146,7.4463043213,1.0778999329
BATT_MODEL_RAW:,505,50402.559832,7.5521678925,7.4443416595,1.0782623291
BATT_MODEL_RAW:,506,50502.567242,7.5502109528,7.4423599243,1.0785102844
BATT_MODEL_RAW:,507,50602.571165,7.5482654572,7.440372467,1.0789299011
BATT_MODEL_RAW:,508,50702.577567,7.5463218689,7.4383907318,1.0793113708
BATT_MODEL_RAW:,509,50802.584021,7.5443305969,7.4363689423,1.0796165466
BATT_MODEL_RAW:,510,50902.58842,7.5423488617,7.4343490601,1.0799980164
BATT_MODEL_RAW:,511,51002.59565,7.5403862,7.4323577881,1.0802841187
BATT_MODEL_RAW:,512,51102.601286,7.5384311676,7.4303455353,1.0808563232
BATT_MODEL_RAW:,513,51202.607039,7.5364303589,7.4283103943,1.081199646
BATT_MODEL_RAW:,514,51302.613456,7.5343952179,7.426235199,1.0816001892
BATT_MODEL_RAW:,515,51402.617984,7.5323562622,7.424156189,1.0820007324
BATT_MODEL_RAW:,516,51502.625502,7.5303001404,7.4220504761,1.0824966431
BATT_MODEL_RAW:,517,51602.630445,7.5282020569,7.4199199677,1.0828208923
BATT_MODEL_RAW:,518,51702.636875,7.5260982513,7.417766571,1.083316803
BATT_MODEL_RAW:,519,51802.643033,7.5240020752,7.4156246185,1.0837745667
BATT_MODEL_RAW:,520,51902.648878,7.521894455,7.413482666,1.0841178894
BATT_MODEL_RAW:,521,52002.655337,7.5197792053,7.4113235474,1.0845565796
BATT_MODEL_RAW:,522,52102.661531,7.5176353455,7.4091567993,1.0847854614
BATT_MODEL_RAW:,523,52202.670369,7.5155391693,7.4069900513,1.0854911804
BATT_MODEL_RAW:,524,52302.675786,7.5133991241,7.4048080444,1.0859107971
BATT_MODEL_RAW:,525,52402.681267,7.5112438202,7.4026165009,1.0862731934
BATT_MODEL_RAW:,526,52502.688861,7.5090408325,7.4003696442,1.0867118835
BATT_MODEL_RAW:,527,52602.695177,7.5069160461,7.3981666565,1.0874938965
BATT_MODEL_RAW:,528,52702.701624,7.5047054291,7.3959312439,1.0877418518
BATT_MODEL_RAW:,529,52802.708806,7.5025272369,7.3937225342,1.0880470276
BATT_MODEL_RAW:,530,52902.71538,7.5003356934,7.3914928436,1.0884284973
BATT_MODEL_RAW:,531,53002.721649,7.4981651306,7.3892555237,1.0890960693
BATT_MODEL_RAW:,532,53102.727542,7.4959659576,7.3870201111,1.0894584656
BATT_MODEL_RAW:,533,53202.733833,7.4937763214,7.3847904205,1.0898590088
BATT_MODEL_RAW:,534,53302.740245,7.491569519,7.3825435638,1.090259552
BATT_MODEL_RAW:,535,53402.745273,7.4893875122,7.3803310394,1.0905647278
BATT_MODEL_RAW:,536,53502.751241,7.4871940613,7.3780708313,1.0912322998
BATT_MODEL_RAW:,537,53602.757618,7.4849796295,7.3758125305,1.09167099
BATT_MODEL_RAW:,538,53702.763603,7.4827461243,7.3735389709,1.0920715332
BATT_MODEL_RAW:,539,53802.768464,7.4805183411,7.3712692261,1.0924911499
BATT_MODEL_RAW:,540,53902.774011,7.4782829285,7.3689975739,1.0928535461
BATT_MODEL_RAW:,541,54002.778222,7.476026535,7.3666820526,1.0934448242
BATT_MODEL_RAW:,542,54102.783124,7.4737987518,7.3644123077,1.0938644409
BATT_MODEL_RAW:,543,54202.789547,7.4715805054,7.3621463776,1.0943412781
BATT_MODEL_RAW:,544,54302.795176,7.4693546295,7.3598976135,1.0945701599
BATT_MODEL_RAW:,545,54402.800367,7.4671077728,7.3576107025,1.0949707031
BATT_MODEL_RAW:,546,54502.806039,7.4649009705,7.3553371429,1.0956382751
BATT_MODEL_RAW:,547,54602.814018,7.4626369476,7.3530406952,1.0959625244
BATT_MODEL_RAW:,548,54702.819228,7.4603729248,7.3507480621,1.0962486267
BATT_MODEL_RAW:,549,54802.825073,7.4581184387,7.3484382629,1.0968017578
