Repository: mfikes/battery-models

File: LP503562-100mA_SetupAndRawData.csv
TEST_PARAM.comment:,LP503562-100mA

SourceMeter Model:,2400
SourceMeter S/N:,0788255
SourceMeter Firmware:,C32

TEST_PARAM.terminals:,REAR TERMINALS

TEST_PARAM.initial_voc:,4.164126
TEST_PARAM.vcutoff:,3.1

TEST_PARAM.discharge_type:,CONSTANT
TEST_PARAM.discharge_current:,0.1
TEST_PARAM.max_discharge_current:,0.1

TEST_PARAM.measure_interval:,300.0

TEST_PARAM.discharge_start_time:,11/30/21 13:50:20
TEST_PARAM.discharge_stop_time:,12/01/21 02:30:17

BATT_MODEL_RAW:,Index,Timestamp,Voc,Vload,ESR
BATT_MODEL_RAW:,1,0.0,4.162346,4.138554,0.23792
BATT_MODEL_RAW:,2,299.981,4.136148,4.112007,0.24141
BATT_MODEL_RAW:,3,599.955,4.123213,4.099028,0.24185
BATT_MODEL_RAW:,4,899.934,4.112375,4.088108,0.24267
BATT_MODEL_RAW:,5,1199.911,4.10253,4.078238,0.24292
BATT_MODEL_RAW:,6,1499.886,4.093428,4.069122,0.24306
BATT_MODEL_RAW:,7,1799.86,4.08486,4.060568,0.24292
BATT_MODEL_RAW:,8,2099.836,4.076763,4.052464,0.24299
BATT_MODEL_RAW:,9,2399.814,4.069065,4.044724,0.24341
BATT_MODEL_RAW:,10,2699.791,4.061697,4.03739,0.24307
BATT_MODEL_RAW:,11,2999.764,4.054729,4.030415,0.24314
BATT_MODEL_RAW:,12,3299.74,4.048119,4.023827,0.24292
BATT_MODEL_RAW:,13,3599.714,4.041887,4.017597,0.2429
BATT_MODEL_RAW:,14,3899.696,4.036051,4.011745,0.24306
BATT_MODEL_RAW:,15,4199.669,4.030684,4.006386,0.24298
BATT_MODEL_RAW:,16,4499.643,4.025682,4.001387,0.24295
BATT_MODEL_RAW:,17,4799.622,4.020956,3.996672,0.24284
BATT_MODEL_RAW:,18,5099.599,4.016384,3.9921,0.24284
BATT_MODEL_RAW:,19,5399.585,4.011806,3.987526,0.2428
BATT_MODEL_RAW:,20,5699.562,4.007128,3.982838,0.2429
BATT_MODEL_RAW:,21,5999.544,4.002357,3.978058,0.24299
BATT_MODEL_RAW:,22,6299.519,3.99745,3.973139,0.24311
BATT_MODEL_RAW:,23,6599.491,3.992416,3.968121,0.24295
BATT_MODEL_RAW:,24,6899.47,3.987299,3.963003,0.24296
BATT_MODEL_RAW:,25,7199.449,3.982082,3.957787,0.24295
BATT_MODEL_RAW:,26,7499.429,3.976774,3.952475,0.24299
BATT_MODEL_RAW:,27,7799.401,3.971386,3.947083,0.24303
BATT_MODEL_RAW:,28,8099.38,3.965946,3.941652,0.24294
BATT_MODEL_RAW:,29,8399.358,3.960459,3.936136,0.24323
BATT_MODEL_RAW:,30,8699.345,3.954882,3.930588,0.24294
BATT_MODEL_RAW:,31,8999.326,3.949318,3.92502,0.24298
BATT_MODEL_RAW:,32,9299.301,3.943722,3.919397,0.24325
BATT_MODEL_RAW:,33,9599.287,3.938074,3.913767,0.24307
BATT_MODEL_RAW:,34,9899.269,3.932478,3.908125,0.24353
BATT_MODEL_RAW:,35,10199.257,3.926865,3.902525,0.2434
BATT_MODEL_RAW:,36,10499.236,3.921316,3.896961,0.24355
BATT_MODEL_RAW:,37,10799.215,3.915817,3.891455,0.24362
BATT_MODEL_RAW:,38,11099.187,3.910378,3.885975,0.24403
BATT_MODEL_RAW:,39,11399.167,3.905003,3.880535,0.24468
BATT_MODEL_RAW:,40,11699.156,3.899679,3.875179,0.245
BATT_MODEL_RAW:,41,11999.134,3.894409,3.869875,0.24534
BATT_MODEL_RAW:,42,12299.11,3.889191,3.864605,0.24586
BATT_MODEL_RAW:,43,12599.085,3.88398,3.859348,0.24632
BATT_MODEL_RAW:,44,12899.061,3.878777,3.854113,0.24664
BATT_MODEL_RAW:,45,13199.05,3.87356,3.848854,0.24706
BATT_MODEL_RAW:,46,13499.038,3.868319,3.843565,0.24754
BATT_MODEL_RAW:,47,13799.012,3.863077,3.838268,0.24809
BATT_MODEL_RAW:,48,14098.992,3.85775,3.832922,0.24828
BATT_MODEL_RAW:,49,14398.972,3.852413,3.827568,0.24845
BATT_MODEL_RAW:,50,14698.949,3.847036,3.822128,0.24908
BATT_MODEL_RAW:,51,14998.94,3.841618,3.816666,0.24952
BATT_MODEL_RAW:,52,15298.918,3.836077,3.811115,0.24962
BATT_MODEL_RAW:,53,15598.894,3.83053,3.805485,0.25045
BATT_MODEL_RAW:,54,15898.867,3.824829,3.799778,0.25051
BATT_MODEL_RAW:,55,16198.841,3.81905,3.793962,0.25088
BATT_MODEL_RAW:,56,16498.832,3.813181,3.788059,0.25122
BATT_MODEL_RAW:,57,16798.809,3.807203,3.782042,0.25161
BATT_MODEL_RAW:,58,17098.782,3.801115,3.775925,0.2519
BATT_MODEL_RAW:,59,17398.754,3.794935,3.76969,0.25245
BATT_MODEL_RAW:,60,17698.736,3.788633,3.763369,0.25264
BATT_MODEL_RAW:,61,17998.708,3.782236,3.756918,0.25318
BATT_MODEL_RAW:,62,18298.688,3.775774,3.750408,0.25366
BATT_MODEL_RAW:,63,18598.664,3.769224,3.743824,0.254
BATT_MODEL_RAW:,64,18898.637,3.762651,3.737209,0.25442
BATT_MODEL_RAW:,65,19198.617,3.756056,3.730566,0.2549
BATT_MODEL_RAW:,66,19498.592,3.749434,3.723917,0.25517
BATT_MODEL_RAW:,67,19798.565,3.742882,3.717346,0.25536
BATT_MODEL_RAW:,68,20098.548,3.736366,3.710808,0.25558
BATT_MODEL_RAW:,69,20398.532,3.72991,3.704308,0.25602
BATT_MODEL_RAW:,70,20698.513,3.72352,3.697908,0.25612
BATT_MODEL_RAW:,71,20998.491,3.71719,3.691563,0.25627
BATT_MODEL_RAW:,72,21298.465,3.710993,3.685347,0.25646
BATT_MODEL_RAW:,73,21598.442,3.70492,3.679249,0.25671
BATT_MODEL_RAW:,74,21898.417,3.698946,3.673244,0.25702
BATT_MODEL_RAW:,75,22198.395,3.693115,3.667395,0.2572
BATT_MODEL_RAW:,76,22498.369,3.687466,3.66172,0.25746
BATT_MODEL_RAW:,77,22798.343,3.681973,3.656202,0.25771
BATT_MODEL_RAW:,78,23098.32,3.67663,3.650854,0.25776
BATT_MODEL_RAW:,79,23398.294,3.671476,3.645676,0.258
BATT_MODEL_RAW:,80,23698.273,3.666531,3.640701,0.2583
BATT_MODEL_RAW:,81,23998.244,3.661762,3.63592,0.25842
BATT_MODEL_RAW:,82,24298.22,3.657164,3.631115,0.26049
BATT_MODEL_RAW:,83,24598.194,3.652824,3.626734,0.2609
BATT_MODEL_RAW:,84,24898.171,3.648582,3.622454,0.26128
BATT_MODEL_RAW:,85,25198.144,3.644472,3.618378,0.26094
BATT_MODEL_RAW:,86,25498.123,3.640566,3.614433,0.26133
BATT_MODEL_RAW:,87,25798.094,3.63681,3.610657,0.26153
BATT_MODEL_RAW:,88,26098.074,3.633196,3.607014,0.26182
BATT_MODEL_RAW:,89,26398.054,3.629686,3.603483,0.26203
BATT_MODEL_RAW:,90,26698.034,3.626328,3.6001,0.26228
BATT_MODEL_RAW:,91,26998.01,3.623049,3.596794,0.26255
BATT_MODEL_RAW:,92,27297.987,3.619825,3.593529,0.26296
BATT_MODEL_RAW:,93,27597.963,3.616701,3.59037,0.26331
BATT_MODEL_RAW:,94,27897.944,3.613617,3.587234,0.26383
BATT_MODEL_RAW:,95,28197.914,3.610609,3.584196,0.26413
BATT_MODEL_RAW:,96,28497.891,3.607687,3.581209,0.26478
BATT_MODEL_RAW:,97,28797.863,3.604771,3.57827,0.26501
BATT_MODEL_RAW:,98,29097.84,3.601898,3.57535,0.26548
BATT_MODEL_RAW:,99,29397.813,3.599079,3.572487,0.26592
BATT_MODEL_RAW:,100,29697.791,3.596273,3.569637,0.26636
BATT_MODEL_RAW:,101,29997.765,3.593491,3.566811,0.2668
BATT_MODEL_RAW:,102,30297.743,3.590704,3.563995,0.26709
BATT_MODEL_RAW:,103,30597.72,3.587927,3.561163,0.26764
BATT_MODEL_RAW:,104,30897.694,3.585144,3.55835,0.26794
BATT_MODEL_RAW:,105,31197.671,3.582338,3.55551,0.26828
BATT_MODEL_RAW:,106,31497.649,3.57954,3.552677,0.26863
BATT_MODEL_RAW:,107,31797.623,3.576717,3.54981,0.26907
BATT_MODEL_RAW:,108,32097.603,3.573862,3.546909,0.26953
BATT_MODEL_RAW:,109,32397.583,3.57095,3.543972,0.26978
BATT_MODEL_RAW:,110,32697.554,3.567997,3.540979,0.27018
BATT_MODEL_RAW:,111,32997.532,3.564985,3.537926,0.27059
BATT_MODEL_RAW:,112,33297.511,3.561903,3.534809,0.27094
BATT_MODEL_RAW:,113,33597.482,3.558741,3.531616,0.27125
BATT_MODEL_RAW:,114,33897.463,3.555548,3.528332,0.27216
BATT_MODEL_RAW:,115,34197.436,3.552176,3.524975,0.27201
BATT_MODEL_RAW:,116,34497.413,3.548769,3.521538,0.27231
BATT_MODEL_RAW:,117,34797.389,3.545273,3.517963,0.2731
BATT_MODEL_RAW:,118,35097.368,3.541607,3.514305,0.27302
BATT_MODEL_RAW:,119,35397.348,3.537848,3.510506,0.27342
BATT_MODEL_RAW:,120,35697.328,3.533976,3.506609,0.27367
BATT_MODEL_RAW:,121,35997.309,3.529964,3.502542,0.27422
BATT_MODEL_RAW:,122,36297.303,3.525782,3.498339,0.27443
BATT_MODEL_RAW:,123,36597.275,3.521448,3.493973,0.27475
BATT_MODEL_RAW:,124,36897.27,3.516928,3.489428,0.275
BATT_MODEL_RAW:,125,37197.244,3.512239,3.484697,0.27542
BATT_MODEL_RAW:,126,37497.225,3.507355,3.479765,0.2759
BATT_MODEL_RAW:,127,37797.202,3.502298,3.474672,0.27626
BATT_MODEL_RAW:,128,38097.173,3.497105,3.469442,0.27663
BATT_MODEL_RAW:,129,38397.153,3.49181,3.464109,0.27701
BATT_MODEL_RAW:,130,38697.131,3.486404,3.458673,0.27731
BATT_MODEL_RAW:,131,38997.104,3.480921,3.453154,0.27767
BATT_MODEL_RAW:,132,39297.08,3.475374,3.447563,0.27811
BATT_MODEL_RAW:,133,39597.061,3.469784,3.44195,0.27834
BATT_MODEL_RAW:,134,39897.032,3.464359,3.436485,0.27874
BATT_MODEL_RAW:,135,40197.014,3.459145,3.431225,0.2792
BATT_MODEL_RAW:,136,40496.989,3.454197,3.426239,0.27958
BATT_MODEL_RAW:,137,40796.979,3.449419,3.421383,0.28036
BATT_MODEL_RAW:,138,41096.957,3.444546,3.41651,0.28036
BATT_MODEL_RAW:,139,41396.933,3.439466,3.41139,0.28076
BATT_MODEL_RAW:,140,41696.908,3.433973,3.405859,0.28114
BATT_MODEL_RAW:,141,41996.887,3.42798,3.399775,0.28205
BATT_MODEL_RAW:,142,42296.864,3.421112,3.392912,0.282
BATT_MODEL_RAW:,143,42596.835,3.413219,3.384981,0.28238
BATT_MODEL_RAW:,144,42896.812,3.40386,3.37557,0.2829
BATT_MODEL_RAW:,145,43196.788,3.39242,3.364077,0.28343
BATT_MODEL_RAW:,146,43496.772,3.377922,3.349518,0.28404
BATT_MODEL_RAW:,147,43796.756,3.359022,3.330568,0.28454
BATT_MODEL_RAW:,148,44096.733,3.3342,3.305676,0.28524
BATT_MODEL_RAW:,149,44396.709,3.302158,3.27355,0.28608
BATT_MODEL_RAW:,150,44696.685,3.261536,3.232817,0.28719
BATT_MODEL_RAW:,151,44996.661,3.210077,3.181232,0.28845
BATT_MODEL_RAW:,152,45296.627,3.143404,3.114418,0.28986
BATT_MODEL_RAW:,153,45596.598,3.052904,3.023668,0.29236
BATT_MODEL_RAW.capacity:,1.266572

BATT_MODEL:,Index,Timestamp,Voc,Vload,ESR
BATT_MODEL:,1,45596.598,3.052904,3.023668,0.29236
BATT_MODEL:,2,44996.661,3.210077,3.181232,0.28845
BATT_MODEL:,3,44696.685,3.261536,3.232817,0.28719
BATT_MODEL:,4,44096.733,3.3342,3.305676,0.28524
BATT_MODEL:,5,43796.756,3.359022,3.330568,0.28454
BATT_MODEL:,6,43196.788,3.39242,3.364077,0.28343
BATT_MODEL:,7,42896.812,3.40386,3.37557,0.2829
BATT_MODEL:,8,42296.864,3.421112,3.392912,0.282
BATT_MODEL:,9,41996.887,3.42798,3.399775,0.28205
BATT_MODEL:,10,41396.933,3.439466,3.41139,0.28076
BATT_MODEL:,11,41096.957,3.444546,3.41651,0.28036
BATT_MODEL:,12,40496.989,3.454197,3.426239,0.27958
BATT_MODEL:,13,40197.014,3.459145,3.431225,0.2792
BATT_MODEL:,14,39597.061,3.469784,3.44195,0.27834
BATT_MODEL:,15,39297.08,3.475374,3.447563,0.27811
BATT_MODEL:,16,38697.131,3.486404,3.458673,0.27731
BATT_MODEL:,17,38397.153,3.49181,3.464109,0.27701
BATT_MODEL:,18,37797.202,3.502298,3.474672,0.27626
BATT_MODEL:,19,37497.225,3.507355,3.479765,0.2759
BATT_MODEL:,20,36897.27,3.516928,3.489428,0.275
BATT_MODEL:,21,36597.275,3.521448,3.493973,0.27475
BATT_MODEL:,22,35997.309,3.529964,3.502542,0.27422
BATT_MODEL:,23,35697.328,3.533976,3.506609,0.27367
BATT_MODEL:,24,35097.368,3.541607,3.514305,0.27302
BATT_MODEL:,25,34797.389,3.545273,3.517963,0.2731
BATT_MODEL:,26,34197.436,3.552176,3.524975,0.27201
BATT_MODEL:,27,33597.482,3.558741,3.531616,0.27125
BATT_MODEL:,28,33297.511,3.561903,3.534809,0.27094
BATT_MODEL:,29,32697.554,3.567997,3.540979,0.27018
BATT_MODEL:,30,32397.583,3.57095,3.543972,0.26978
BATT_MODEL:,31,31797.623,3.576717,3.54981,0.26907
BATT_MODEL:,32,31497.649,3.57954,3.552677,0.26863
BATT_MODEL:,33,30897.694,3.585144,3.55835,0.26794
BATT_MODEL:,34,30597.72,3.587927,3.561163,0.26764
BATT_MODEL:,35,29997.765,3.593491,3.566811,0.2668
BATT_MODEL:,36,29697.791,3.596273,3.569637,0.26636
BATT_MODEL:,37,29097.84,3.601898,3.57535,0.26548
BATT_MODEL:,38,28797.863,3.604771,3.57827,0.26501
BATT_MODEL:,39,28197.914,3.610609,3.584196,0.26413
BATT_MODEL:,40,27897.944,3.613617,3.587234,0.26383
BATT_MODEL:,41,27297.987,3.619825,3.593529,0.26296
BATT_MODEL:,42,26998.01,3.623049,3.596794,0.26255
BATT_MODEL:,43,26398.054,3.629686,3.603483,0.26203
BATT_MODEL:,44,26098.074,3.633196,3.607014,0.26182
BATT_MODEL:,45,25498.123,3.640566,3.614433,0.26133
BATT_MODEL:,46,25198.144,3.644472,3.618378,0.26094
BATT_MODEL:,47,24598.194,3.652824,3.626734,0.2609
BATT_MODEL:,48,24298.22,3.657164,3.631115,0.26049
BATT_MODEL:,49,23698.273,3.666531,3.640701,0.2583
BATT_MODEL:,50,23398.294,3.671476,3.645676,0.258
BATT_MODEL:,51,22798.343,3.681973,3.656202,0.25771
BATT_MODEL:,52,22198.395,3.693115,3.667395,0.2572
BATT_MODEL:,53,21898.417,3.698946,3.673244,0.25702
BATT_MODEL:,54,21298.465,3.710993,3.685347,0.25646
BATT_MODEL:,55,20998.491,3.71719,3.691563,0.25627
BATT_MODEL:,56,20398.532,3.72991,3.704308,0.25602
BATT_MODEL:,57,20098.548,3.736366,3.710808,0.25558
BATT_MODEL:,58,19498.592,3.749434,3.723917,0.25517
BATT_MODEL:,59,19198.617,3.756056,3.730566,0.2549
BATT_MODEL:,60,18598.664,3.769224,3.743824,0.254
BATT_MODEL:,61,18298.688,3.775774,3.750408,0.25366
BATT_MODEL:,62,17698.736,3.788633,3.763369,0.25264
BATT_MODEL:,63,17398.754,3.794935,3.76969,0.25245
BATT_MODEL:,64,16798.809,3.807203,3.782042,0.25161
BATT_MODEL:,65,16498.832,3.813181,3.788059,0.25122
BATT_MODEL:,66,15898.867,3.824829,3.799778,0.25051
BATT_MODEL:,67,15598.894,3.83053,3.805485,0.25045
BATT_MODEL:,68,14998.94,3.841618,3.816666,0.24952
BATT_MODEL:,69,14698.949,3.847036,3.822128,0.24908
BATT_MODEL:,70,14098.992,3.85775,3.832922,0.24828
BATT_MODEL:,71,13799.012,3.863077,3.838268,0.24809
BATT_MODEL:,72,13199.05,3.87356,3.848854,0.24706
BATT_MODEL:,73,12899.061,3.878777,3.854113,0.24664
BATT_MODEL:,74,12299.11,3.889191,3.864605,0.24586
BATT_MODEL:,75,11999.134,3.894409,3.869875,0.24534
BATT_MODEL:,76,11399.167,3.905003,3.880535,0.24468
BATT_MODEL:,77,10799.215,3.915817,3.891455,0.24362
BATT_MODEL:,78,10499.236,3.921316,3.896961,0.24355
BATT_MODEL:,79,9899.269,3.932478,3.908125,0.24353
BATT_MODEL:,80,9599.287,3.938074,3.913767,0.24307
BATT_MODEL:,81,8999.326,3.949318,3.92502,0.24298
BATT_MODEL:,82,8699.345,3.954882,3.930588,0.24294
BATT_MODEL:,83,8099.38,3.965946,3.941652,0.24294
BATT_MODEL:,84,7799.401,3.971386,3.947083,0.24303
BATT_MODEL:,85,7199.449,3.982082,3.957787,0.24295
BATT_MODEL:,86,6899.47,3.987299,3.963003,0.24296
BATT_MODEL:,87,6299.519,3.99745,3.973139,0.24311
BATT_MODEL:,88,5999.544,4.002357,3.978058,0.24299
BATT_MODEL:,89,5399.585,4.011806,3.987526,0.2428
BATT_MODEL:,90,5099.599,4.016384,3.9921,0.24284
BATT_MODEL:,91,4499.643,4.025682,4.001387,0.24295
BATT_MODEL:,92,4199.669,4.030684,4.006386,0.24298
BATT_MODEL:,93,3599.714,4.041887,4.017597,0.2429
BATT_MODEL:,94,3299.74,4.048119,4.023827,0.24292
BATT_MODEL:,95,2699.791,4.061697,4.03739,0.24307
BATT_MODEL:,96,2399.814,4.069065,4.044724,0.24341
BATT_MODEL:,97,1799.86,4.08486,4.060568,0.24292
BATT_MODEL:,98,1499.886,4.093428,4.069122,0.24306
BATT_MODEL:,99,899.934,4.112375,4.088108,0.24267
BATT_MODEL:,100,599.955,4.123213,4.099028,0.24185
BATT_MODEL:,101,0.0,4.162346,4.138554,0.23792
BATT_MODEL.capacity:,1.2666

File: LP503652-10mA_SetupAndRawData.csv
TEST_PARAM.comment:,LP503652-10mA

SourceMeter Model:,2400
SourceMeter S/N:,0788255
SourceMeter Firmware:,C32

TEST_PARAM.terminals:,REAR TERMINALS

TEST_PARAM.initial_voc:,4.170334
TEST_PARAM.vcutoff:,3.1

TEST_PARAM.discharge_type:,CONSTANT
TEST_PARAM.discharge_current:,0.01
TEST_PARAM.max_discharge_current:,0.01

TEST_PARAM.measure_interval:,600.0

TEST_PARAM.discharge_start_time:,12/01/21 12:39:57
TEST_PARAM.discharge_stop_time:,12/06/21 21:00:07

BATT_MODEL_RAW:,Index,Timestamp,Voc,Vload,ESR
BATT_MODEL_RAW:,1,0.0,4.170042,4.167849,0.2193
BATT_MODEL_RAW:,2,600.015,4.161705,4.159508,0.2197
BATT_MODEL_RAW:,3,1200.031,4.156168,4.153957,0.2211
BATT_MODEL_RAW:,4,1800.049,4.151556,4.149343,0.2213
BATT_MODEL_RAW:,5,2400.062,4.147579,4.14537,0.2209
BATT_MODEL_RAW:,6,3000.078,4.144077,4.141876,0.2201
BATT_MODEL_RAW:,7,3600.094,4.14094,4.138735,0.2205
BATT_MODEL_RAW:,8,4200.112,4.138075,4.135878,0.2197
BATT_MODEL_RAW:,9,4800.13,4.135426,4.133226,0.22
BATT_MODEL_RAW:,10,5400.144,4.132933,4.130722,0.2211
BATT_MODEL_RAW:,11,6000.161,4.13056,4.12838,0.218
BATT_MODEL_RAW:,12,6600.178,4.12829,4.126106,0.2184
BATT_MODEL_RAW:,13,7200.192,4.126104,4.123919,0.2185
BATT_MODEL_RAW:,14,7800.209,4.123995,4.121805,0.219
BATT_MODEL_RAW:,15,8400.226,4.121954,4.119772,0.2182
BATT_MODEL_RAW:,16,9000.243,4.119968,4.117781,0.2187
BATT_MODEL_RAW:,17,9600.26,4.118021,4.115837,0.2184
BATT_MODEL_RAW:,18,10200.274,4.116108,4.113937,0.2171
BATT_MODEL_RAW:,19,10800.294,4.114258,4.112082,0.2176
BATT_MODEL_RAW:,20,11400.31,4.112423,4.110252,0.2171
BATT_MODEL_RAW:,21,12000.326,4.110634,4.108467,0.2167
BATT_MODEL_RAW:,22,12600.342,4.108871,4.106712,0.2159
BATT_MODEL_RAW:,23,13200.356,4.107143,4.104971,0.2172
BATT_MODEL_RAW:,24,13800.372,4.105431,4.103275,0.2156
BATT_MODEL_RAW:,25,14400.391,4.103745,4.101585,0.216
BATT_MODEL_RAW:,26,15000.41,4.102095,4.099922,0.2173
BATT_MODEL_RAW:,27,15600.426,4.100452,4.098288,0.2164
BATT_MODEL_RAW:,28,16200.443,4.09882,4.096649,0.2171
BATT_MODEL_RAW:,29,16800.456,4.097198,4.095005,0.2193
BATT_MODEL_RAW:,30,17400.473,4.095606,4.09343,0.2176
BATT_MODEL_RAW:,31,18000.489,4.094042,4.091841,0.2201
BATT_MODEL_RAW:,32,18600.504,4.092466,4.090288,0.2178
BATT_MODEL_RAW:,33,19200.521,4.09096,4.088749,0.2211
BATT_MODEL_RAW:,34,19800.541,4.089451,4.087236,0.2215
BATT_MODEL_RAW:,35,20400.56,4.087963,4.085751,0.2212
BATT_MODEL_RAW:,36,21000.577,4.086483,4.084284,0.2199
BATT_MODEL_RAW:,37,21600.592,4.085051,4.08285,0.2201
BATT_MODEL_RAW:,38,22200.611,4.083624,4.081425,0.2199
BATT_MODEL_RAW:,39,22800.634,4.082226,4.080038,0.2188
BATT_MODEL_RAW:,40,23400.644,4.080837,4.078642,0.2195
BATT_MODEL_RAW:,41,24000.661,4.079464,4.077278,0.2186
BATT_MODEL_RAW:,42,24600.682,4.078104,4.075924,0.218
BATT_MODEL_RAW:,43,25200.695,4.076763,4.074596,0.2167
BATT_MODEL_RAW:,44,25800.709,4.075422,4.07324,0.2182
BATT_MODEL_RAW:,45,26400.726,4.074097,4.071896,0.2201
BATT_MODEL_RAW:,46,27000.742,4.072779,4.070587,0.2192
BATT_MODEL_RAW:,47,27600.756,4.07148,4.069286,0.2194
BATT_MODEL_RAW:,48,28200.777,4.070198,4.067993,0.2205
BATT_MODEL_RAW:,49,28800.793,4.068932,4.066727,0.2205
BATT_MODEL_RAW:,50,29400.813,4.067699,4.065479,0.222
BATT_MODEL_RAW:,51,30000.824,4.066467,4.06426,0.2207
BATT_MODEL_RAW:,52,30600.844,4.065252,4.063032,0.222
BATT_MODEL_RAW:,53,31200.863,4.064079,4.061853,0.2226
BATT_MODEL_RAW:,54,31800.888,4.062878,4.060654,0.2224
BATT_MODEL_RAW:,55,32400.899,4.061729,4.059505,0.2224
BATT_MODEL_RAW:,56,33000.91,4.060608,4.058378,0.223
BATT_MODEL_RAW:,57,33600.928,4.059484,4.057253,0.2231
BATT_MODEL_RAW:,58,34200.948,4.058376,4.056143,0.2233
BATT_MODEL_RAW:,59,34800.968,4.057289,4.055048,0.2241
BATT_MODEL_RAW:,60,35400.982,4.056232,4.053997,0.2235
BATT_MODEL_RAW:,61,36001.001,4.055191,4.052956,0.2235
BATT_MODEL_RAW:,62,36601.011,4.054161,4.051926,0.2235
BATT_MODEL_RAW:,63,37201.02,4.053158,4.050917,0.2241
BATT_MODEL_RAW:,64,37801.04,4.052189,4.049944,0.2245
BATT_MODEL_RAW:,65,38401.062,4.051218,4.048965,0.2253
BATT_MODEL_RAW:,66,39001.08,4.050272,4.048025,0.2247
BATT_MODEL_RAW:,67,39601.097,4.049337,4.047087,0.225
BATT_MODEL_RAW:,68,40201.108,4.048437,4.046192,0.2245
BATT_MODEL_RAW:,69,40801.126,4.047558,4.045303,0.2255
BATT_MODEL_RAW:,70,41401.141,4.046698,4.044447,0.2251
BATT_MODEL_RAW:,71,42001.157,4.045841,4.043581,0.226
BATT_MODEL_RAW:,72,42601.125,4.045023,4.042761,0.2262
BATT_MODEL_RAW:,73,43201.14,4.044233,4.041971,0.2262
BATT_MODEL_RAW:,74,43801.159,4.043427,4.041161,0.2266
BATT_MODEL_RAW:,75,44401.175,4.04266,4.040401,0.2259
BATT_MODEL_RAW:,76,45001.189,4.041916,4.039646,0.227
BATT_MODEL_RAW:,77,45601.204,4.041195,4.038923,0.2272
BATT_MODEL_RAW:,78,46201.221,4.04047,4.0382,0.227
BATT_MODEL_RAW:,79,46801.238,4.039759,4.0375,0.2259
BATT_MODEL_RAW:,80,47401.211,4.039089,4.036816,0.2273
BATT_MODEL_RAW:,81,48001.224,4.038399,4.036131,0.2268
BATT_MODEL_RAW:,82,48601.24,4.037745,4.035467,0.2278
BATT_MODEL_RAW:,83,49201.258,4.037088,4.034815,0.2273
BATT_MODEL_RAW:,84,49801.275,4.036449,4.034164,0.2285
BATT_MODEL_RAW:,85,50401.295,4.035814,4.033541,0.2273
BATT_MODEL_RAW:,86,51001.31,4.035198,4.032919,0.2279
BATT_MODEL_RAW:,87,51601.328,4.034588,4.032314,0.2274
BATT_MODEL_RAW:,88,52201.346,4.033998,4.031719,0.2279
BATT_MODEL_RAW:,89,52801.363,4.033401,4.031124,0.2277
BATT_MODEL_RAW:,90,53401.377,4.032801,4.030523,0.2278
BATT_MODEL_RAW:,91,54001.394,4.032207,4.029926,0.2281
BATT_MODEL_RAW:,92,54601.409,4.031605,4.029316,0.2289
BATT_MODEL_RAW:,93,55201.426,4.031004,4.028717,0.2287
BATT_MODEL_RAW:,94,55801.442,4.030376,4.028099,0.2277
BATT_MODEL_RAW:,95,56401.457,4.029755,4.027472,0.2283
BATT_MODEL_RAW:,96,57001.474,4.029123,4.026838,0.2285
BATT_MODEL_RAW:,97,57601.49,4.02849,4.026205,0.2285
BATT_MODEL_RAW:,98,58201.508,4.02783,4.025541,0.2289
BATT_MODEL_RAW:,99,58801.526,4.027174,4.024879,0.2295
BATT_MODEL_RAW:,100,59401.542,4.026484,4.024199,0.2285
BATT_MODEL_RAW:,101,60001.561,4.025797,4.023499,0.2298
BATT_MODEL_RAW:,102,60601.578,4.025097,4.022808,0.2289
BATT_MODEL_RAW:,103,61201.594,4.02437,4.022076,0.2294
BATT_MODEL_RAW:,104,61801.61,4.023623,4.021332,0.2291
BATT_MODEL_RAW:,105,62401.627,4.022856,4.020557,0.2299
BATT_MODEL_RAW:,106,63001.645,4.022074,4.019789,0.2285
BATT_MODEL_RAW:,107,63601.663,4.021275,4.018978,0.2297
BATT_MODEL_RAW:,108,64201.677,4.020454,4.018162,0.2292
BATT_MODEL_RAW:,109,64801.693,4.019613,4.017321,0.2292
BATT_MODEL_RAW:,110,65401.705,4.018744,4.016451,0.2293
BATT_MODEL_RAW:,111,66001.719,4.017862,4.015566,0.2296
BATT_MODEL_RAW:,112,66601.735,4.016953,4.014648,0.2305
BATT_MODEL_RAW:,113,67201.754,4.016026,4.013725,0.2301
BATT_MODEL_RAW:,114,67801.773,4.015076,4.012774,0.2302
BATT_MODEL_RAW:,115,68401.787,4.014097,4.011805,0.2292
BATT_MODEL_RAW:,116,69001.793,4.013092,4.010796,0.2296
BATT_MODEL_RAW:,117,69601.805,4.012106,4.009804,0.2302
BATT_MODEL_RAW:,118,70201.805,4.011086,4.008783,0.2303
BATT_MODEL_RAW:,119,70801.818,4.010036,4.007734,0.2302
BATT_MODEL_RAW:,120,71401.82,4.00897,4.006674,0.2296
BATT_MODEL_RAW:,121,72001.839,4.007906,4.0056,0.2306
BATT_MODEL_RAW:,122,72601.861,4.006819,4.004515,0.2304
BATT_MODEL_RAW:,123,73201.873,4.005718,4.003426,0.2292
BATT_MODEL_RAW:,124,73801.874,4.004601,4.002308,0.2293
BATT_MODEL_RAW:,125,74401.873,4.003473,4.001173,0.23
BATT_MODEL_RAW:,126,75001.891,4.002337,4.000051,0.2286
BATT_MODEL_RAW:,127,75601.906,4.001181,3.998888,0.2293
BATT_MODEL_RAW:,128,76201.922,4.000021,3.997734,0.2287
BATT_MODEL_RAW:,129,76801.939,3.998867,3.996569,0.2298
BATT_MODEL_RAW:,130,77401.953,3.997692,3.995396,0.2296
BATT_MODEL_RAW:,131,78001.973,3.996506,3.994209,0.2297
BATT_MODEL_RAW:,132,78601.992,3.995302,3.993011,0.2291
BATT_MODEL_RAW:,133,79202.013,3.99412,3.991829,0.2291
BATT_MODEL_RAW:,134,79801.982,3.992924,3.990627,0.2297
BATT_MODEL_RAW:,135,80401.996,3.99172,3.989431,0.2289
BATT_MODEL_RAW:,136,81002.007,3.990511,3.98822,0.2291
BATT_MODEL_RAW:,137,81601.989,3.989296,3.987005,0.2291
BATT_MODEL_RAW:,138,82201.997,3.988091,3.985798,0.2293
BATT_MODEL_RAW:,139,82802.014,3.986862,3.984571,0.2291
BATT_MODEL_RAW:,140,83402.029,3.985645,3.983356,0.2289
BATT_MODEL_RAW:,141,84002.042,3.984417,3.982124,0.2293
BATT_MODEL_RAW:,142,84602.06,3.983194,3.980898,0.2296
BATT_MODEL_RAW:,143,85202.078,3.981968,3.979677,0.2291
BATT_MODEL_RAW:,144,85802.09,3.980742,3.978451,0.2291
BATT_MODEL_RAW:,145,86402.105,3.979509,3.977213,0.2296
BATT_MODEL_RAW:,146,87002.12,3.978283,3.975983,0.23
BATT_MODEL_RAW:,147,87602.121,3.977041,3.974741,0.23
BATT_MODEL_RAW:,148,88202.141,3.975813,3.97353,0.2283
BATT_MODEL_RAW:,149,88802.156,3.974586,3.972294,0.2292
BATT_MODEL_RAW:,150,89402.17,3.973372,3.971069,0.2303
BATT_MODEL_RAW:,151,90002.177,3.97213,3.969841,0.2289
BATT_MODEL_RAW:,152,90602.201,3.970921,3.96862,0.2301
BATT_MODEL_RAW:,153,91202.215,3.969687,3.967402,0.2285
BATT_MODEL_RAW:,154,91802.232,3.968473,3.966187,0.2286
BATT_MODEL_RAW:,155,92402.246,3.967249,3.964956,0.2293
BATT_MODEL_RAW:,156,93002.264,3.96604,3.963755,0.2285
BATT_MODEL_RAW:,157,93602.279,3.96483,3.962532,0.2298
BATT_MODEL_RAW:,158,94202.299,3.963614,3.96133,0.2284
BATT_MODEL_RAW:,159,94802.319,3.962399,3.960121,0.2278
BATT_MODEL_RAW:,160,95402.337,3.961195,3.958914,0.2281
BATT_MODEL_RAW:,161,96002.347,3.959991,3.957708,0.2283
BATT_MODEL_RAW:,162,96602.366,3.958792,3.956516,0.2276
BATT_MODEL_RAW:,163,97202.379,3.957596,3.955309,0.2287
BATT_MODEL_RAW:,164,97802.395,3.956409,3.954123,0.2286
BATT_MODEL_RAW:,165,98402.413,3.955214,3.952934,0.228
BATT_MODEL_RAW:,166,99002.426,3.954046,3.951761,0.2285
BATT_MODEL_RAW:,167,99602.451,3.952858,3.950573,0.2285
BATT_MODEL_RAW:,168,100202.47,3.951679,3.949392,0.2287
BATT_MODEL_RAW:,169,100802.486,3.950497,3.948221,0.2276
BATT_MODEL_RAW:,170,101402.498,3.949339,3.94705,0.2289
BATT_MODEL_RAW:,171,102002.514,3.948166,3.945883,0.2283
BATT_MODEL_RAW:,172,102602.536,3.946997,3.944714,0.2283
BATT_MODEL_RAW:,173,103202.559,3.945845,3.943563,0.2282
BATT_MODEL_RAW:,174,103802.578,3.944687,3.942402,0.2285
BATT_MODEL_RAW:,175,104402.603,3.943544,3.941252,0.2292
BATT_MODEL_RAW:,176,105002.611,3.942396,3.940119,0.2277
BATT_MODEL_RAW:,177,105602.623,3.941273,3.938986,0.2287
BATT_MODEL_RAW:,178,106202.646,3.94013,3.937847,0.2283
BATT_MODEL_RAW:,179,106802.659,3.939013,3.936726,0.2287
BATT_MODEL_RAW:,180,107402.677,3.93791,3.935617,0.2293
BATT_MODEL_RAW:,181,108002.692,3.936802,3.934523,0.2279
BATT_MODEL_RAW:,182,108602.709,3.935717,3.933439,0.2278
BATT_MODEL_RAW:,183,109202.722,3.934645,3.932367,0.2278
BATT_MODEL_RAW:,184,109802.735,3.93359,3.931311,0.2279
BATT_MODEL_RAW:,185,110402.753,3.932508,3.930229,0.2279
BATT_MODEL_RAW:,186,111002.775,3.931471,3.92919,0.2281
BATT_MODEL_RAW:,187,111602.791,3.930424,3.928137,0.2287
BATT_MODEL_RAW:,188,112202.801,3.929392,3.927114,0.2278
BATT_MODEL_RAW:,189,112802.819,3.928354,3.926069,0.2285
BATT_MODEL_RAW:,190,113402.839,3.92734,3.925062,0.2278
BATT_MODEL_RAW:,191,114002.856,3.926327,3.924044,0.2283
BATT_MODEL_RAW:,192,114602.871,3.925333,3.923038,0.2295
BATT_MODEL_RAW:,193,115202.888,3.92436,3.922068,0.2292
BATT_MODEL_RAW:,194,115802.908,3.923388,3.921091,0.2297
BATT_MODEL_RAW:,195,116402.922,3.922428,3.920139,0.2289
BATT_MODEL_RAW:,196,117002.937,3.921486,3.919197,0.2289
BATT_MODEL_RAW:,197,117602.959,3.920561,3.918276,0.2285
BATT_MODEL_RAW:,198,118202.974,3.919636,3.917341,0.2295
BATT_MODEL_RAW:,199,118802.992,3.918724,3.916431,0.2293
BATT_MODEL_RAW:,200,119403.002,3.917824,3.915533,0.2291
BATT_MODEL_RAW:,201,120003.017,3.916925,3.914637,0.2288
BATT_MODEL_RAW:,202,120603.035,3.916042,3.913761,0.2281
BATT_MODEL_RAW:,203,121203.052,3.915188,3.912895,0.2293
BATT_MODEL_RAW:,204,121803.068,3.914314,3.912018,0.2296
BATT_MODEL_RAW:,205,122403.085,3.91345,3.911158,0.2292
BATT_MODEL_RAW:,206,123003.1,3.912586,3.91029,0.2296
BATT_MODEL_RAW:,207,123603.116,3.911749,3.909452,0.2297
BATT_MODEL_RAW:,208,124203.136,3.910889,3.908598,0.2291
BATT_MODEL_RAW:,209,124803.159,3.910055,3.907761,0.2294
BATT_MODEL_RAW:,210,125403.175,3.909189,3.906897,0.2292
BATT_MODEL_RAW:,211,126003.19,3.908342,3.906061,0.2281
BATT_MODEL_RAW:,212,126603.207,3.907495,3.905205,0.229
BATT_MODEL_RAW:,213,127203.229,3.906641,3.904343,0.2298
BATT_MODEL_RAW:,214,127803.203,3.905787,3.903479,0.2308
BATT_MODEL_RAW:,215,128403.222,3.904909,3.902617,0.2292
BATT_MODEL_RAW:,216,129003.238,3.904058,3.901764,0.2294
BATT_MODEL_RAW:,217,129603.26,3.903181,3.900881,0.23
BATT_MODEL_RAW:,218,130203.277,3.902298,3.900005,0.2293
BATT_MODEL_RAW:,219,130803.294,3.901432,3.89913,0.2302
BATT_MODEL_RAW:,220,131403.308,3.900541,3.898243,0.2298
BATT_MODEL_RAW:,221,132003.328,3.899656,3.89736,0.2296
BATT_MODEL_RAW:,222,132603.316,3.898771,3.896467,0.2304
BATT_MODEL_RAW:,223,133203.327,3.897865,3.895557,0.2308
BATT_MODEL_RAW:,224,133803.343,3.896959,3.894659,0.23
BATT_MODEL_RAW:,225,134403.318,3.896059,3.893751,0.2308
BATT_MODEL_RAW:,226,135003.332,3.895144,3.892838,0.2306
BATT_MODEL_RAW:,227,135603.299,3.894228,3.891924,0.2304
BATT_MODEL_RAW:,228,136203.312,3.893312,3.891014,0.2298
BATT_MODEL_RAW:,229,136803.325,3.892389,3.890083,0.2306
BATT_MODEL_RAW:,230,137403.343,3.891476,3.889166,0.231
BATT_MODEL_RAW:,231,138003.364,3.890549,3.888226,0.2323
BATT_MODEL_RAW:,232,138603.378,3.889608,3.887302,0.2306
BATT_MODEL_RAW:,233,139203.393,3.888678,3.886368,0.231
BATT_MODEL_RAW:,234,139803.407,3.887735,3.885418,0.2317
BATT_MODEL_RAW:,235,140403.424,3.886784,3.884474,0.231
BATT_MODEL_RAW:,236,141003.438,3.885847,3.883532,0.2315
BATT_MODEL_RAW:,237,141603.42,3.88489,3.882576,0.2314
BATT_MODEL_RAW:,238,142203.396,3.883944,3.881624,0.232
BATT_MODEL_RAW:,239,142803.421,3.882992,3.88068,0.2312
BATT_MODEL_RAW:,240,143403.44,3.882032,3.879719,0.2313
BATT_MODEL_RAW:,241,144003.448,3.881075,3.878752,0.2323
BATT_MODEL_RAW:,242,144603.466,3.880108,3.877783,0.2325
BATT_MODEL_RAW:,243,145203.479,3.879129,3.876806,0.2323
BATT_MODEL_RAW:,244,145803.5,3.878166,3.875845,0.2321
BATT_MODEL_RAW:,245,146403.51,3.877176,3.874857,0.2319
BATT_MODEL_RAW:,246,147003.527,3.876186,3.873865,0.2321
BATT_MODEL_RAW:,247,147603.543,3.875208,3.872885,0.2323
BATT_MODEL_RAW:,248,148203.56,3.874226,3.871902,0.2324
BATT_MODEL_RAW:,249,148803.583,3.87322,3.870905,0.2315
BATT_MODEL_RAW:,250,149403.599,3.872223,3.869892,0.2331
BATT_MODEL_RAW:,251,150003.614,3.871231,3.868902,0.2329
BATT_MODEL_RAW:,252,150603.628,3.870201,3.867874,0.2327
BATT_MODEL_RAW:,253,151203.642,3.869186,3.866865,0.2321
BATT_MODEL_RAW:,254,151803.66,3.868166,3.865841,0.2325
BATT_MODEL_RAW:,255,152403.676,3.867142,3.86482,0.2322
BATT_MODEL_RAW:,256,153003.693,3.866112,3.863783,0.2329
BATT_MODEL_RAW:,257,153603.708,3.865067,3.86274,0.2327
BATT_MODEL_RAW:,258,154203.679,3.864012,3.861683,0.2329
BATT_MODEL_RAW:,259,154803.699,3.862967,3.860624,0.2343
BATT_MODEL_RAW:,260,155403.716,3.8619,3.859568,0.2332
BATT_MODEL_RAW:,261,156003.729,3.860836,3.858494,0.2342
BATT_MODEL_RAW:,262,156603.746,3.859751,3.857412,0.2339
BATT_MODEL_RAW:,263,157203.76,3.858667,3.856327,0.234
BATT_MODEL_RAW:,264,157803.734,3.857601,3.855261,0.234
BATT_MODEL_RAW:,265,158403.747,3.856493,3.854151,0.2342
BATT_MODEL_RAW:,266,159003.773,3.855398,3.853058,0.234
BATT_MODEL_RAW:,267,159603.799,3.854286,3.851955,0.2331
BATT_MODEL_RAW:,268,160203.809,3.853182,3.850843,0.2339
BATT_MODEL_RAW:,269,160803.825,3.852053,3.849724,0.2329
BATT_MODEL_RAW:,270,161403.84,3.850943,3.8486,0.2343
BATT_MODEL_RAW:,271,162003.861,3.849794,3.847477,0.2317
BATT_MODEL_RAW:,272,162603.829,3.848656,3.846334,0.2322
BATT_MODEL_RAW:,273,163203.795,3.847509,3.845184,0.2325
BATT_MODEL_RAW:,274,163803.783,3.846342,3.844025,0.2317
BATT_MODEL_RAW:,275,164403.803,3.845177,3.842846,0.2331
BATT_MODEL_RAW:,276,165003.82,3.843988,3.841663,0.2325
BATT_MODEL_RAW:,277,165603.836,3.842796,3.840467,0.2329
BATT_MODEL_RAW:,278,166203.851,3.841595,3.839277,0.2318
BATT_MODEL_RAW:,279,166803.865,3.84042,3.838102,0.2318
BATT_MODEL_RAW:,280,167403.88,3.839231,3.836926,0.2305
BATT_MODEL_RAW:,281,168003.897,3.838037,3.835743,0.2294
BATT_MODEL_RAW:,282,168603.915,3.83683,3.834553,0.2277
BATT_MODEL_RAW:,283,169203.93,3.835619,3.833336,0.2283
BATT_MODEL_RAW:,284,169803.947,3.8344,3.832123,0.2277
BATT_MODEL_RAW:,285,170403.964,3.833153,3.830875,0.2278
BATT_MODEL_RAW:,286,171003.99,3.831913,3.829632,0.2281
BATT_MODEL_RAW:,287,171604.015,3.83066,3.82839,0.227
BATT_MODEL_RAW:,288,172204.037,3.829384,3.827126,0.2258
BATT_MODEL_RAW:,289,172804.059,3.828117,3.825853,0.2264
BATT_MODEL_RAW:,290,173404.084,3.826813,3.824551,0.2262
BATT_MODEL_RAW:,291,174004.108,3.825489,3.823229,0.226
BATT_MODEL_RAW:,292,174604.129,3.824177,3.82192,0.2257
BATT_MODEL_RAW:,293,175204.152,3.822844,3.820601,0.2243
BATT_MODEL_RAW:,294,175804.167,3.821484,3.819248,0.2236
BATT_MODEL_RAW:,295,176404.145,3.820139,3.817883,0.2256
BATT_MODEL_RAW:,296,177004.168,3.818758,3.816517,0.2241
BATT_MODEL_RAW:,297,177604.192,3.817385,3.815142,0.2243
BATT_MODEL_RAW:,298,178204.159,3.815985,3.813744,0.2241
BATT_MODEL_RAW:,299,178804.167,3.814569,3.812332,0.2237
BATT_MODEL_RAW:,300,179404.182,3.813141,3.810907,0.2234
BATT_MODEL_RAW:,301,180004.198,3.811699,3.809464,0.2235
BATT_MODEL_RAW:,302,180604.219,3.810246,3.808023,0.2223
BATT_MODEL_RAW:,303,181204.235,3.808786,3.806553,0.2233
BATT_MODEL_RAW:,304,181804.251,3.807302,3.805084,0.2218
BATT_MODEL_RAW:,305,182404.268,3.805805,3.803596,0.2209
BATT_MODEL_RAW:,306,183004.284,3.804293,3.802076,0.2217
BATT_MODEL_RAW:,307,183604.29,3.802759,3.800547,0.2212
BATT_MODEL_RAW:,308,184204.304,3.801218,3.799006,0.2212
BATT_MODEL_RAW:,309,184804.32,3.799644,3.797434,0.221
BATT_MODEL_RAW:,310,185404.333,3.798071,3.79586,0.2211
BATT_MODEL_RAW:,311,186004.35,3.796484,3.794275,0.2209
BATT_MODEL_RAW:,312,186604.371,3.794888,3.792665,0.2223
BATT_MODEL_RAW:,313,187204.337,3.793272,3.791058,0.2214
BATT_MODEL_RAW:,314,187804.357,3.791634,3.789415,0.2219
BATT_MODEL_RAW:,315,188404.375,3.789995,3.787777,0.2218
BATT_MODEL_RAW:,316,189004.345,3.788342,3.786125,0.2217
BATT_MODEL_RAW:,317,189604.364,3.786667,3.784454,0.2213
BATT_MODEL_RAW:,318,190204.378,3.78495,3.782728,0.2222
BATT_MODEL_RAW:,319,190804.393,3.783218,3.780993,0.2225
BATT_MODEL_RAW:,320,191404.407,3.781492,3.779259,0.2233
BATT_MODEL_RAW:,321,192004.423,3.779758,3.777523,0.2235
BATT_MODEL_RAW:,322,192604.441,3.778017,3.775768,0.2249
BATT_MODEL_RAW:,323,193204.453,3.776295,3.774046,0.2249
BATT_MODEL_RAW:,324,193804.47,3.774567,3.772308,0.2259
BATT_MODEL_RAW:,325,194404.489,3.77284,3.77058,0.226
BATT_MODEL_RAW:,326,195004.506,3.771137,3.768873,0.2264
BATT_MODEL_RAW:,327,195604.523,3.769419,3.767143,0.2276
BATT_MODEL_RAW:,328,196204.538,3.767725,3.76544,0.2285
BATT_MODEL_RAW:,329,196804.556,3.766039,3.763762,0.2277
BATT_MODEL_RAW:,330,197404.574,3.764378,3.762091,0.2287
BATT_MODEL_RAW:,331,198004.591,3.762711,3.760414,0.2297
BATT_MODEL_RAW:,332,198604.609,3.761042,3.758757,0.2285
BATT_MODEL_RAW:,333,199204.63,3.759418,3.757124,0.2294
BATT_MODEL_RAW:,334,199804.649,3.75782,3.755518,0.2302
BATT_MODEL_RAW:,335,200404.665,3.756237,3.753927,0.231
BATT_MODEL_RAW:,336,201004.683,3.754648,3.752338,0.231
BATT_MODEL_RAW:,337,201604.7,3.75309,3.750772,0.2318
BATT_MODEL_RAW:,338,202204.717,3.751539,3.749226,0.2313
BATT_MODEL_RAW:,339,202804.736,3.750002,3.74769,0.2312
BATT_MODEL_RAW:,340,203404.755,3.748486,3.74617,0.2316
BATT_MODEL_RAW:,341,204004.766,3.747005,3.744682,0.2323
BATT_MODEL_RAW:,342,204604.785,3.745541,3.743219,0.2322
BATT_MODEL_RAW:,343,205204.808,3.74412,3.741806,0.2314
BATT_MODEL_RAW:,344,205804.826,3.742756,3.740446,0.231
BATT_MODEL_RAW:,345,206404.843,3.741398,3.739101,0.2297
BATT_MODEL_RAW:,346,207004.864,3.740059,3.73777,0.2289
BATT_MODEL_RAW:,347,207604.88,3.738665,3.736376,0.2289
BATT_MODEL_RAW:,348,208204.851,3.737324,3.735041,0.2283
BATT_MODEL_RAW:,349,208804.823,3.735983,3.733698,0.2285
BATT_MODEL_RAW:,350,209404.828,3.734665,3.732384,0.2281
BATT_MODEL_RAW:,351,210004.844,3.733315,3.731041,0.2274
BATT_MODEL_RAW:,352,210604.858,3.731945,3.729658,0.2287
BATT_MODEL_RAW:,353,211204.868,3.730577,3.728285,0.2292
BATT_MODEL_RAW:,354,211804.885,3.729254,3.726961,0.2293
BATT_MODEL_RAW:,355,212404.9,3.727938,3.725643,0.2295
BATT_MODEL_RAW:,356,213004.868,3.726622,3.724314,0.2308
BATT_MODEL_RAW:,357,213604.89,3.725334,3.723034,0.23
BATT_MODEL_RAW:,358,214204.907,3.724047,3.721741,0.2306
BATT_MODEL_RAW:,359,214804.933,3.722788,3.720474,0.2314
BATT_MODEL_RAW:,360,215404.957,3.721521,3.719204,0.2317
BATT_MODEL_RAW:,361,216004.97,3.720259,3.717936,0.2323
BATT_MODEL_RAW:,362,216604.988,3.719015,3.716694,0.2321
BATT_MODEL_RAW:,363,217204.958,3.717777,3.715446,0.2331
BATT_MODEL_RAW:,364,217804.974,3.716553,3.71422,0.2333
BATT_MODEL_RAW:,365,218404.992,3.715345,3.712999,0.2346
BATT_MODEL_RAW:,366,219005.011,3.714128,3.711805,0.2323
BATT_MODEL_RAW:,367,219605.027,3.712933,3.71059,0.2343
BATT_MODEL_RAW:,368,220205.046,3.711739,3.709396,0.2343
BATT_MODEL_RAW:,369,220805.056,3.710567,3.708227,0.234
BATT_MODEL_RAW:,370,221405.072,3.7094,3.707058,0.2342
BATT_MODEL_RAW:,371,222005.091,3.708233,3.705887,0.2346
BATT_MODEL_RAW:,372,222605.107,3.707088,3.704739,0.2349
BATT_MODEL_RAW:,373,223205.122,3.705942,3.7036,0.2342
BATT_MODEL_RAW:,374,223805.139,3.704798,3.702444,0.2354
BATT_MODEL_RAW:,375,224405.157,3.703688,3.701334,0.2354
BATT_MODEL_RAW:,376,225005.179,3.702578,3.700218,0.236
BATT_MODEL_RAW:,377,225605.193,3.701468,3.69911,0.2358
BATT_MODEL_RAW:,378,226205.166,3.700369,3.698009,0.236
BATT_MODEL_RAW:,379,226805.183,3.699276,3.696922,0.2354
BATT_MODEL_RAW:,380,227405.207,3.6982,3.695847,0.2353
BATT_MODEL_RAW:,381,228005.218,3.697126,3.694769,0.2357
BATT_MODEL_RAW:,382,228605.236,3.69606,3.693699,0.2361
BATT_MODEL_RAW:,383,229205.254,3.695009,3.692648,0.2361
BATT_MODEL_RAW:,384,229805.265,3.693979,3.691601,0.2378
BATT_MODEL_RAW:,385,230405.281,3.692936,3.690565,0.2371
BATT_MODEL_RAW:,386,231005.293,3.691902,3.689541,0.2361
BATT_MODEL_RAW:,387,231605.309,3.690891,3.688522,0.2369
BATT_MODEL_RAW:,388,232205.328,3.689875,3.687496,0.2379
BATT_MODEL_RAW:,389,232805.342,3.688873,3.686495,0.2378
BATT_MODEL_RAW:,390,233405.359,3.687885,3.685511,0.2374
BATT_MODEL_RAW:,391,234005.376,3.68689,3.684509,0.2381
BATT_MODEL_RAW:,392,234605.389,3.685917,3.68354,0.2377
BATT_MODEL_RAW:,393,235205.408,3.68495,3.682571,0.2379
BATT_MODEL_RAW:,394,235805.425,3.683998,3.681616,0.2382
BATT_MODEL_RAW:,395,236405.442,3.683048,3.680658,0.239
BATT_MODEL_RAW:,396,237005.414,3.6821,3.679722,0.2378
BATT_MODEL_RAW:,397,237605.428,3.681166,3.67878,0.2386
BATT_MODEL_RAW:,398,238205.448,3.680246,3.677856,0.239
BATT_MODEL_RAW:,399,238805.472,3.679335,3.676943,0.2392
BATT_MODEL_RAW:,400,239405.444,3.678417,3.676031,0.2386
BATT_MODEL_RAW:,401,240005.468,3.677528,3.675135,0.2393
BATT_MODEL_RAW:,402,240605.488,3.67664,3.674252,0.2388
BATT_MODEL_RAW:,403,241205.501,3.675766,3.673372,0.2394
BATT_MODEL_RAW:,404,241805.517,3.674887,3.672493,0.2394
BATT_MODEL_RAW:,405,242405.534,3.674032,3.67164,0.2392
BATT_MODEL_RAW:,406,243005.55,3.67317,3.670784,0.2386
BATT_MODEL_RAW:,407,243605.565,3.672329,3.669931,0.2398
BATT_MODEL_RAW:,408,244205.581,3.671495,3.669094,0.2401
BATT_MODEL_RAW:,409,244805.597,3.670658,3.668253,0.2405
BATT_MODEL_RAW:,410,245405.614,3.669836,3.667433,0.2403
BATT_MODEL_RAW:,411,246005.636,3.669003,3.666607,0.2396
BATT_MODEL_RAW:,412,246605.609,3.668196,3.665794,0.2402
BATT_MODEL_RAW:,413,247205.631,3.66741,3.664999,0.2411
BATT_MODEL_RAW:,414,247805.645,3.666609,3.6642,0.2409
BATT_MODEL_RAW:,415,248405.667,3.665817,3.663404,0.2413
BATT_MODEL_RAW:,416,249005.687,3.665039,3.662649,0.239
BATT_MODEL_RAW:,417,249605.703,3.664274,3.661867,0.2407
BATT_MODEL_RAW:,418,250205.724,3.663515,3.66111,0.2405
BATT_MODEL_RAW:,419,250805.691,3.662767,3.660349,0.2418
BATT_MODEL_RAW:,420,251405.66,3.662024,3.659601,0.2423
BATT_MODEL_RAW:,421,252005.638,3.661268,3.658854,0.2414
BATT_MODEL_RAW:,422,252605.652,3.660524,3.658108,0.2416
BATT_MODEL_RAW:,423,253205.668,3.659803,3.657375,0.2428
BATT_MODEL_RAW:,424,253805.686,3.659069,3.656649,0.242
BATT_MODEL_RAW:,425,254405.704,3.658346,3.655914,0.2432
BATT_MODEL_RAW:,426,255005.719,3.657646,3.65522,0.2426
BATT_MODEL_RAW:,427,255605.689,3.656952,3.654514,0.2438
BATT_MODEL_RAW:,428,256205.66,3.656242,3.653811,0.2431
BATT_MODEL_RAW:,429,256805.63,3.655542,3.65312,0.2422
BATT_MODEL_RAW:,430,257405.644,3.654863,3.652439,0.2424
BATT_MODEL_RAW:,431,258005.663,3.65419,3.651758,0.2432
BATT_MODEL_RAW:,432,258605.679,3.653517,3.651081,0.2436
BATT_MODEL_RAW:,433,259205.702,3.652849,3.65041,0.2439
BATT_MODEL_RAW:,434,259805.718,3.652199,3.649757,0.2442
BATT_MODEL_RAW:,435,260405.692,3.651531,3.649096,0.2435
BATT_MODEL_RAW:,436,261005.706,3.65089,3.648443,0.2447
BATT_MODEL_RAW:,437,261605.721,3.650249,3.647814,0.2435
BATT_MODEL_RAW:,438,262205.738,3.649614,3.647173,0.2441
BATT_MODEL_RAW:,439,262805.71,3.649002,3.646576,0.2426
BATT_MODEL_RAW:,440,263405.725,3.648411,3.645981,0.243
BATT_MODEL_RAW:,441,264005.742,3.647852,3.645432,0.242
BATT_MODEL_RAW:,442,264605.759,3.647293,3.64489,0.2403
BATT_MODEL_RAW:,443,265205.778,3.646736,3.644321,0.2415
BATT_MODEL_RAW:,444,265805.793,3.646177,3.643776,0.2401
BATT_MODEL_RAW:,445,266405.811,3.645609,3.643223,0.2386
BATT_MODEL_RAW:,446,267005.825,3.64505,3.642662,0.2388
BATT_MODEL_RAW:,447,267605.843,3.644503,3.642124,0.2379
BATT_MODEL_RAW:,448,268205.858,3.643948,3.641573,0.2375
BATT_MODEL_RAW:,449,268805.87,3.643391,3.641024,0.2367
BATT_MODEL_RAW:,450,269405.892,3.642851,3.640478,0.2373
BATT_MODEL_RAW:,451,270005.859,3.642309,3.639938,0.2371
BATT_MODEL_RAW:,452,270605.869,3.641773,3.639412,0.2361
BATT_MODEL_RAW:,453,271205.886,3.641256,3.638893,0.2363
BATT_MODEL_RAW:,454,271805.904,3.640743,3.638386,0.2357
BATT_MODEL_RAW:,455,272405.877,3.640228,3.637878,0.235
BATT_MODEL_RAW:,456,273005.856,3.639717,3.637365,0.2352
BATT_MODEL_RAW:,457,273605.827,3.639198,3.636864,0.2334
BATT_MODEL_RAW:,458,274205.799,3.638681,3.636354,0.2327
BATT_MODEL_RAW:,459,274805.768,3.638178,3.635849,0.2329
BATT_MODEL_RAW:,460,275405.79,3.637667,3.635338,0.2329
BATT_MODEL_RAW:,461,276005.806,3.637157,3.634823,0.2334
BATT_MODEL_RAW:,462,276605.825,3.636646,3.634319,0.2327
BATT_MODEL_RAW:,463,277205.85,3.636148,3.633812,0.2336
BATT_MODEL_RAW:,464,277805.874,3.635639,3.633314,0.2325
BATT_MODEL_RAW:,465,278405.886,3.635151,3.632824,0.2327
BATT_MODEL_RAW:,466,279005.908,3.634649,3.632334,0.2315
BATT_MODEL_RAW:,467,279605.878,3.634178,3.631859,0.2319
BATT_MODEL_RAW:,468,280205.846,3.633698,3.631388,0.231
BATT_MODEL_RAW:,469,280805.814,3.633226,3.630913,0.2313
BATT_MODEL_RAW:,470,281405.781,3.632751,3.630436,0.2315
BATT_MODEL_RAW:,471,282005.793,3.632273,3.629967,0.2306
BATT_MODEL_RAW:,472,282605.806,3.631792,3.62949,0.2302
BATT_MODEL_RAW:,473,283205.821,3.63133,3.629034,0.2296
BATT_MODEL_RAW:,474,283805.837,3.63085,3.628548,0.2302
BATT_MODEL_RAW:,475,284405.859,3.630392,3.628111,0.2281
BATT_MODEL_RAW:,476,285005.83,3.629917,3.627623,0.2294
BATT_MODEL_RAW:,477,285605.804,3.629461,3.627153,0.2308
BATT_MODEL_RAW:,478,286205.77,3.628986,3.626684,0.2302
BATT_MODEL_RAW:,479,286805.785,3.628529,3.626226,0.2303
BATT_MODEL_RAW:,480,287405.801,3.628056,3.625755,0.2301
BATT_MODEL_RAW:,481,288005.818,3.627596,3.625299,0.2297
BATT_MODEL_RAW:,482,288605.833,3.627129,3.624836,0.2293
BATT_MODEL_RAW:,483,289205.856,3.626675,3.624386,0.2289
BATT_MODEL_RAW:,484,289805.822,3.626209,3.623917,0.2292
BATT_MODEL_RAW:,485,290405.836,3.625772,3.623482,0.229
BATT_MODEL_RAW:,486,291005.857,3.625307,3.623024,0.2283
BATT_MODEL_RAW:,487,291605.873,3.624819,3.62252,0.2299
BATT_MODEL_RAW:,488,292205.885,3.624313,3.622004,0.2309
BATT_MODEL_RAW:,489,292805.908,3.623829,3.621519,0.231
BATT_MODEL_RAW:,490,293405.92,3.623352,3.62104,0.2312
BATT_MODEL_RAW:,491,294005.937,3.622887,3.620556,0.2331
BATT_MODEL_RAW:,492,294605.953,3.622408,3.620081,0.2327
BATT_MODEL_RAW:,493,295205.969,3.621916,3.619574,0.2342
BATT_MODEL_RAW:,494,295805.987,3.621428,3.619093,0.2335
BATT_MODEL_RAW:,495,296405.953,3.620935,3.618593,0.2342
BATT_MODEL_RAW:,496,297005.974,3.620459,3.618107,0.2352
BATT_MODEL_RAW:,497,297605.988,3.61997,3.617619,0.2351
BATT_MODEL_RAW:,498,298206.004,3.619488,3.617136,0.2352
BATT_MODEL_RAW:,499,298806.024,3.619015,3.616653,0.2362
BATT_MODEL_RAW:,500,299406.039,3.618532,3.616167,0.2365
BATT_MODEL_RAW:,501,300006.052,3.618055,3.615681,0.2374
BATT_MODEL_RAW:,502,300606.018,3.617567,3.615192,0.2375
BATT_MODEL_RAW:,503,301206.039,3.617088,3.614706,0.2382
BATT_MODEL_RAW:,504,301806.054,3.616632,3.614243,0.2389
BATT_MODEL_RAW:,505,302406.071,3.616156,3.613775,0.2381
BATT_MODEL_RAW:,506,303006.087,3.615669,3.613281,0.2388
BATT_MODEL_RAW:,507,303606.108,3.615206,3.612812,0.2394
BATT_MODEL_RAW:,508,304206.127,3.614723,3.612337,0.2386
BATT_MODEL_RAW:,509,304806.143,3.614258,3.611864,0.2394
BATT_MODEL_RAW:,510,305406.16,3.613781,3.611378,0.2403
BATT_MODEL_RAW:,511,306006.167,3.61331,3.610901,0.2409
BATT_MODEL_RAW:,512,306606.182,3.612848,3.610449,0.2399
BATT_MODEL_RAW:,513,307206.201,3.612371,3.609951,0.242
BATT_MODEL_RAW:,514,307806.17,3.611902,3.609474,0.2428
BATT_MODEL_RAW:,515,308406.186,3.61142,3.609003,0.2417
BATT_MODEL_RAW:,516,309006.199,3.610952,3.608522,0.243
BATT_MODEL_RAW:,517,309606.218,3.610483,3.608065,0.2418
BATT_MODEL_RAW:,518,310206.234,3.610008,3.607576,0.2432
BATT_MODEL_RAW:,519,310806.254,3.609535,3.607105,0.243
BATT_MODEL_RAW:,520,311406.27,3.609049,3.606613,0.2436
BATT_MODEL_RAW:,521,312006.288,3.608578,3.606134,0.2444
BATT_MODEL_RAW:,522,312606.305,3.608093,3.605644,0.2449
BATT_MODEL_RAW:,523,313206.321,3.607616,3.605171,0.2445
BATT_MODEL_RAW:,524,313806.341,3.607136,3.604685,0.2451
BATT_MODEL_RAW:,525,314406.361,3.606659,3.604208,0.2451
BATT_MODEL_RAW:,526,315006.376,3.606178,3.603724,0.2454
BATT_MODEL_RAW:,527,315606.398,3.605675,3.603226,0.2449
BATT_MODEL_RAW:,528,316206.406,3.605192,3.602739,0.2453
BATT_MODEL_RAW:,529,316806.422,3.604702,3.602238,0.2464
BATT_MODEL_RAW:,530,317406.436,3.6042,3.601751,0.2449
BATT_MODEL_RAW:,531,318006.457,3.603716,3.60124,0.2476
BATT_MODEL_RAW:,532,318606.476,3.603214,3.600744,0.247
BATT_MODEL_RAW:,533,319206.491,3.60272,3.600248,0.2472
BATT_MODEL_RAW:,534,319806.504,3.602207,3.599733,0.2474
BATT_MODEL_RAW:,535,320406.519,3.601698,3.599228,0.247
BATT_MODEL_RAW:,536,321006.536,3.601196,3.598719,0.2477
BATT_MODEL_RAW:,537,321606.553,3.600681,3.598207,0.2474
BATT_MODEL_RAW:,538,322206.525,3.600168,3.597689,0.2479
BATT_MODEL_RAW:,539,322806.548,3.599653,3.597172,0.2481
BATT_MODEL_RAW:,540,323406.564,3.599134,3.596651,0.2483
BATT_MODEL_RAW:,541,324006.578,3.598595,3.596111,0.2484
BATT_MODEL_RAW:,542,324606.595,3.59807,3.595589,0.2481
BATT_MODEL_RAW:,543,325206.617,3.597536,3.595057,0.2479
BATT_MODEL_RAW:,544,325806.585,3.596996,3.594498,0.2498
BATT_MODEL_RAW:,545,326406.606,3.596458,3.593964,0.2494
BATT_MODEL_RAW:,546,327006.623,3.595901,3.593412,0.2489
BATT_MODEL_RAW:,547,327606.636,3.595358,3.592865,0.2493
BATT_MODEL_RAW:,548,328206.653,3.594809,3.592312,0.2497
BATT_MODEL_RAW:,549,328806.673,3.594246,3.591749,0.2497
BATT_MODEL_RAW:,550,329406.689,3.593655,3.591152,0.2503
BATT_MODEL_RAW:,551,330006.711,3.59309,3.590593,0.2497
BATT_MODEL_RAW:,552,330606.723,3.592524,3.590017,0.2507
BATT_MODEL_RAW:,553,331206.738,3.59193,3.589428,0.2502
BATT_MODEL_RAW:,554,331806.758,3.591337,3.588833,0.2504
BATT_MODEL_RAW:,555,332406.773,3.590738,3.58823,0.2508
BATT_MODEL_RAW:,556,333006.785,3.590117,3.587605,0.2512
BATT_MODEL_RAW:,557,333606.803,3.589512,3.586998,0.2514
BATT_MODEL_RAW:,558,334206.817,3.588882,3.586367,0.2515
BATT_MODEL_RAW:,559,334806.834,3.588249,3.58573,0.2519
BATT_MODEL_RAW:,560,335406.848,3.587612,3.585096,0.2516
BATT_MODEL_RAW:,561,336006.869,3.586954,3.584427,0.2527
BATT_MODEL_RAW:,562,336606.892,3.586311,3.583786,0.2525
BATT_MODEL_RAW:,563,337206.903,3.585638,3.583109,0.2529
BATT_MODEL_RAW:,564,337806.917,3.584963,3.582436,0.2527
BATT_MODEL_RAW:,565,338406.934,3.584278,3.581753,0.2525
BATT_MODEL_RAW:,566,339006.949,3.58358,3.581059,0.2521
BATT_MODEL_RAW:,567,339606.966,3.582882,3.58036,0.2522
BATT_MODEL_RAW:,568,340206.984,3.582184,3.579651,0.2533
BATT_MODEL_RAW:,569,340807.0,3.58148,3.578947,0.2533
BATT_MODEL_RAW:,570,341407.014,3.58075,3.578228,0.2522
BATT_MODEL_RAW:,571,342007.03,3.580021,3.577496,0.2525
BATT_MODEL_RAW:,572,342607.043,3.5793,3.576771,0.2529
BATT_MODEL_RAW:,573,343207.054,3.578569,3.576044,0.2525
BATT_MODEL_RAW:,574,343807.073,3.577829,3.575306,0.2523
BATT_MODEL_RAW:,575,344407.092,3.577085,3.574564,0.2521
BATT_MODEL_RAW:,576,345007.102,3.576336,3.573811,0.2525
BATT_MODEL_RAW:,577,345607.118,3.575584,3.573055,0.2529
BATT_MODEL_RAW:,578,346207.138,3.574841,3.572315,0.2526
BATT_MODEL_RAW:,579,346807.105,3.574074,3.571541,0.2533
BATT_MODEL_RAW:,580,347407.117,3.573301,3.570778,0.2523
BATT_MODEL_RAW:,581,348007.134,3.572546,3.570023,0.2523
BATT_MODEL_RAW:,582,348607.149,3.571766,3.569233,0.2533
BATT_MODEL_RAW:,583,349207.164,3.570995,3.568462,0.2533
BATT_MODEL_RAW:,584,349807.179,3.570217,3.56769,0.2527
BATT_MODEL_RAW:,585,350407.198,3.569439,3.56691,0.2529
BATT_MODEL_RAW:,586,351007.167,3.568659,3.566128,0.2531
BATT_MODEL_RAW:,587,351607.182,3.567875,3.565332,0.2543
BATT_MODEL_RAW:,588,352207.2,3.567097,3.564562,0.2535
BATT_MODEL_RAW:,589,352807.217,3.566301,3.563763,0.2538
BATT_MODEL_RAW:,590,353407.229,3.565504,3.562969,0.2535
BATT_MODEL_RAW:,591,354007.196,3.564707,3.562178,0.2529
BATT_MODEL_RAW:,592,354607.203,3.563925,3.561384,0.2541
BATT_MODEL_RAW:,593,355207.213,3.563135,3.560598,0.2537
BATT_MODEL_RAW:,594,355807.231,3.562351,3.559816,0.2535
BATT_MODEL_RAW:,595,356407.255,3.561562,3.559023,0.2539
BATT_MODEL_RAW:,596,357007.261,3.560776,3.558237,0.2539
BATT_MODEL_RAW:,597,357607.275,3.559999,3.557463,0.2536
BATT_MODEL_RAW:,598,358207.292,3.559233,3.556692,0.2541
BATT_MODEL_RAW:,599,358807.308,3.558456,3.555916,0.254
BATT_MODEL_RAW:,600,359407.327,3.557671,3.55514,0.2531
BATT_MODEL_RAW:,601,360007.346,3.556906,3.554369,0.2537
BATT_MODEL_RAW:,602,360607.367,3.556143,3.553604,0.2539
BATT_MODEL_RAW:,603,361207.385,3.555363,3.552824,0.2539
BATT_MODEL_RAW:,604,361807.399,3.554594,3.552055,0.2539
BATT_MODEL_RAW:,605,362407.417,3.553825,3.551285,0.254
BATT_MODEL_RAW:,606,363007.432,3.553045,3.550505,0.254
BATT_MODEL_RAW:,607,363607.453,3.552288,3.549746,0.2542
BATT_MODEL_RAW:,608,364207.459,3.551497,3.548969,0.2528
BATT_MODEL_RAW:,609,364807.478,3.550722,3.548189,0.2533
BATT_MODEL_RAW:,610,365407.491,3.54994,3.547392,0.2548
BATT_MODEL_RAW:,611,366007.506,3.549129,3.5466,0.2529
BATT_MODEL_RAW:,612,366607.52,3.548346,3.545805,0.2541
BATT_MODEL_RAW:,613,367207.535,3.547556,3.545017,0.2539
BATT_MODEL_RAW:,614,367807.551,3.546732,3.544184,0.2548
BATT_MODEL_RAW:,615,368407.567,3.545927,3.543369,0.2558
BATT_MODEL_RAW:,616,369007.587,3.545074,3.542522,0.2552
BATT_MODEL_RAW:,617,369607.553,3.544249,3.541697,0.2552
BATT_MODEL_RAW:,618,370207.569,3.543386,3.54085,0.2536
BATT_MODEL_RAW:,619,370807.586,3.542528,3.539984,0.2544
BATT_MODEL_RAW:,620,371407.599,3.541666,3.53912,0.2546
BATT_MODEL_RAW:,621,372007.617,3.540777,3.538233,0.2544
BATT_MODEL_RAW:,622,372607.634,3.539881,3.537331,0.255
BATT_MODEL_RAW:,623,373207.649,3.538971,3.536417,0.2554
BATT_MODEL_RAW:,624,373807.661,3.538054,3.5355,0.2554
BATT_MODEL_RAW:,625,374407.679,3.537121,3.534561,0.256
BATT_MODEL_RAW:,626,375007.695,3.536167,3.533623,0.2544
BATT_MODEL_RAW:,627,375607.711,3.535202,3.532642,0.256
BATT_MODEL_RAW:,628,376207.73,3.53421,3.531656,0.2554
BATT_MODEL_RAW:,629,376807.747,3.533236,3.530691,0.2545
BATT_MODEL_RAW:,630,377407.755,3.532217,3.529669,0.2548
BATT_MODEL_RAW:,631,378007.768,3.531208,3.528664,0.2544
BATT_MODEL_RAW:,632,378607.779,3.530176,3.527618,0.2558
BATT_MODEL_RAW:,633,379207.8,3.529133,3.526577,0.2556
BATT_MODEL_RAW:,634,379807.822,3.528069,3.525517,0.2552
BATT_MODEL_RAW:,635,380407.843,3.527008,3.524446,0.2562
BATT_MODEL_RAW:,636,381007.864,3.525925,3.523359,0.2566
BATT_MODEL_RAW:,637,381607.876,3.524832,3.52227,0.2562
BATT_MODEL_RAW:,638,382207.893,3.523727,3.521177,0.255
BATT_MODEL_RAW:,639,382807.86,3.52261,3.520048,0.2562
BATT_MODEL_RAW:,640,383407.878,3.521496,3.518934,0.2562
BATT_MODEL_RAW:,641,384007.897,3.520378,3.517824,0.2554
BATT_MODEL_RAW:,642,384607.913,3.519258,3.516697,0.2561
BATT_MODEL_RAW:,643,385207.929,3.518126,3.515572,0.2554
BATT_MODEL_RAW:,644,385807.941,3.51701,3.514444,0.2566
BATT_MODEL_RAW:,645,386407.959,3.515873,3.513313,0.256
BATT_MODEL_RAW:,646,387007.977,3.514759,3.512192,0.2567
BATT_MODEL_RAW:,647,387607.998,3.513624,3.511066,0.2558
BATT_MODEL_RAW:,648,388208.02,3.51251,3.509939,0.2571
BATT_MODEL_RAW:,649,388808.036,3.511389,3.508821,0.2568
BATT_MODEL_RAW:,650,389408.057,3.510254,3.507692,0.2562
BATT_MODEL_RAW:,651,390008.075,3.509136,3.506563,0.2573
BATT_MODEL_RAW:,652,390608.089,3.508001,3.505434,0.2567
BATT_MODEL_RAW:,653,391208.105,3.506876,3.504307,0.2569
BATT_MODEL_RAW:,654,391808.118,3.505726,3.503164,0.2562
BATT_MODEL_RAW:,655,392408.134,3.504585,3.502016,0.2569
BATT_MODEL_RAW:,656,393008.15,3.503412,3.500858,0.2554
BATT_MODEL_RAW:,657,393608.167,3.502245,3.499672,0.2573
BATT_MODEL_RAW:,658,394208.183,3.501068,3.498505,0.2563
BATT_MODEL_RAW:,659,394808.198,3.49988,3.497307,0.2573
BATT_MODEL_RAW:,660,395408.212,3.498684,3.496113,0.2571
BATT_MODEL_RAW:,661,396008.23,3.497471,3.494898,0.2573
BATT_MODEL_RAW:,662,396608.241,3.496252,3.493666,0.2586
BATT_MODEL_RAW:,663,397208.263,3.495022,3.492456,0.2566
BATT_MODEL_RAW:,664,397808.276,3.493793,3.491215,0.2578
BATT_MODEL_RAW:,665,398408.293,3.492561,3.489994,0.2567
BATT_MODEL_RAW:,666,399008.312,3.491341,3.488764,0.2577
BATT_MODEL_RAW:,667,399608.332,3.490118,3.487543,0.2575
BATT_MODEL_RAW:,668,400208.348,3.488907,3.48633,0.2577
BATT_MODEL_RAW:,669,400808.364,3.487707,3.485125,0.2582
BATT_MODEL_RAW:,670,401408.378,3.486532,3.483942,0.259
BATT_MODEL_RAW:,671,402008.347,3.485369,3.482792,0.2577
BATT_MODEL_RAW:,672,402608.364,3.484241,3.481659,0.2582
BATT_MODEL_RAW:,673,403208.375,3.483152,3.480556,0.2596
BATT_MODEL_RAW:,674,403808.388,3.482079,3.479502,0.2577
BATT_MODEL_RAW:,675,404408.368,3.481062,3.478468,0.2594
BATT_MODEL_RAW:,676,405008.39,3.480053,3.477463,0.259
BATT_MODEL_RAW:,677,405608.41,3.479084,3.476498,0.2586
BATT_MODEL_RAW:,678,406208.427,3.478148,3.475569,0.2579
BATT_MODEL_RAW:,679,406808.398,3.477255,3.474665,0.259
BATT_MODEL_RAW:,680,407408.409,3.476395,3.473808,0.2587
BATT_MODEL_RAW:,681,408008.424,3.475561,3.472967,0.2594
BATT_MODEL_RAW:,682,408608.44,3.474747,3.472155,0.2592
BATT_MODEL_RAW:,683,409208.408,3.473969,3.471373,0.2596
BATT_MODEL_RAW:,684,409808.431,3.473198,3.470608,0.259
BATT_MODEL_RAW:,685,410408.403,3.472452,3.46986,0.2592
BATT_MODEL_RAW:,686,411008.413,3.471729,3.469137,0.2592
BATT_MODEL_RAW:,687,411608.433,3.47101,3.468414,0.2596
BATT_MODEL_RAW:,688,412208.447,3.470303,3.467705,0.2598
BATT_MODEL_RAW:,689,412808.463,3.469603,3.467001,0.2602
BATT_MODEL_RAW:,690,413408.483,3.468903,3.466305,0.2598
BATT_MODEL_RAW:,691,414008.503,3.468214,3.465612,0.2602
BATT_MODEL_RAW:,692,414608.519,3.467527,3.464933,0.2594
BATT_MODEL_RAW:,693,415208.53,3.466843,3.464237,0.2606
BATT_MODEL_RAW:,694,415808.544,3.466135,3.463537,0.2598
BATT_MODEL_RAW:,695,416408.563,3.465456,3.462851,0.2605
BATT_MODEL_RAW:,696,417008.581,3.464756,3.462149,0.2607
BATT_MODEL_RAW:,697,417608.602,3.46406,3.461447,0.2613
BATT_MODEL_RAW:,698,418208.614,3.463346,3.460749,0.2597
BATT_MODEL_RAW:,699,418808.634,3.462646,3.460039,0.2607
BATT_MODEL_RAW:,700,419408.645,3.461933,3.459343,0.259
BATT_MODEL_RAW:,701,420008.658,3.461227,3.458643,0.2584
BATT_MODEL_RAW:,702,420608.632,3.460529,3.457954,0.2575
BATT_MODEL_RAW:,703,421208.65,3.459803,3.457237,0.2566
BATT_MODEL_RAW:,704,421808.671,3.459085,3.45652,0.2565
BATT_MODEL_RAW:,705,422408.682,3.458349,3.455797,0.2552
BATT_MODEL_RAW:,706,423008.698,3.4576,3.455051,0.2549
BATT_MODEL_RAW:,707,423608.717,3.456835,3.454308,0.2527
BATT_MODEL_RAW:,708,424208.731,3.456066,3.453529,0.2537
BATT_MODEL_RAW:,709,424808.754,3.455278,3.452753,0.2525
BATT_MODEL_RAW:,710,425408.767,3.454473,3.451952,0.2521
BATT_MODEL_RAW:,711,426008.782,3.453636,3.451124,0.2512
BATT_MODEL_RAW:,712,426608.798,3.452787,3.450272,0.2515
BATT_MODEL_RAW:,713,427208.819,3.451916,3.449402,0.2514
BATT_MODEL_RAW:,714,427808.839,3.45101,3.448509,0.2501
BATT_MODEL_RAW:,715,428408.852,3.450083,3.447582,0.2501
BATT_MODEL_RAW:,716,429008.874,3.449125,3.446617,0.2508
BATT_MODEL_RAW:,717,429608.882,3.448137,3.445633,0.2504
BATT_MODEL_RAW:,718,430208.895,3.447111,3.444614,0.2497
BATT_MODEL_RAW:,719,430808.919,3.446049,3.443542,0.2507
BATT_MODEL_RAW:,720,431408.927,3.444923,3.442434,0.2489
BATT_MODEL_RAW:,721,432008.942,3.44376,3.441271,0.2489
BATT_MODEL_RAW:,722,432608.959,3.442533,3.440046,0.2487
BATT_MODEL_RAW:,723,433208.976,3.441236,3.438755,0.2481
BATT_MODEL_RAW:,724,433808.991,3.439884,3.437399,0.2485
BATT_MODEL_RAW:,725,434409.009,3.438437,3.435955,0.2482
BATT_MODEL_RAW:,726,435009.029,3.436895,3.434412,0.2483
BATT_MODEL_RAW:,727,435609.049,3.435228,3.432764,0.2464
BATT_MODEL_RAW:,728,436209.067,3.433437,3.430969,0.2468
BATT_MODEL_RAW:,729,436809.088,3.431482,3.42902,0.2462
BATT_MODEL_RAW:,730,437409.106,3.429348,3.426884,0.2464
BATT_MODEL_RAW:,731,438009.118,3.426989,3.424528,0.2461
BATT_MODEL_RAW:,732,438609.136,3.424393,3.421928,0.2465
BATT_MODEL_RAW:,733,439209.152,3.421494,3.419029,0.2465
BATT_MODEL_RAW:,734,439809.166,3.41828,3.415827,0.2453
BATT_MODEL_RAW:,735,440409.182,3.414742,3.412277,0.2465
BATT_MODEL_RAW:,736,441009.196,3.41087,3.408415,0.2455
BATT_MODEL_RAW:,737,441609.214,3.406656,3.404209,0.2447
BATT_MODEL_RAW:,738,442209.232,3.40218,3.399721,0.2459
BATT_MODEL_RAW:,739,442809.245,3.397423,3.394974,0.2449
BATT_MODEL_RAW:,740,443409.265,3.392471,3.390013,0.2458
BATT_MODEL_RAW:,741,444009.283,3.387283,3.384836,0.2447
BATT_MODEL_RAW:,742,444609.298,3.381893,3.379436,0.2457
BATT_MODEL_RAW:,743,445209.317,3.376326,3.373861,0.2465
BATT_MODEL_RAW:,744,445809.333,3.370544,3.368095,0.2449
BATT_MODEL_RAW:,745,446409.349,3.364582,3.362125,0.2457
BATT_MODEL_RAW:,746,447009.367,3.358412,3.355972,0.244
BATT_MODEL_RAW:,747,447609.384,3.352079,3.349615,0.2464
BATT_MODEL_RAW:,748,448209.402,3.345499,3.343033,0.2466
BATT_MODEL_RAW:,749,448809.419,3.338717,3.33626,0.2457
BATT_MODEL_RAW:,750,449409.438,3.331718,3.329254,0.2464
BATT_MODEL_RAW:,751,450009.452,3.324486,3.322029,0.2457
BATT_MODEL_RAW:,752,450609.472,3.317026,3.31456,0.2466
BATT_MODEL_RAW:,753,451209.488,3.309294,3.306831,0.2463
BATT_MODEL_RAW:,754,451809.504,3.301313,3.298845,0.2468
BATT_MODEL_RAW:,755,452409.526,3.29306,3.290575,0.2485
BATT_MODEL_RAW:,756,453009.539,3.284494,3.282019,0.2475
BATT_MODEL_RAW:,757,453609.555,3.275602,3.27313,0.2472
BATT_MODEL_RAW:,758,454209.571,3.266373,3.263901,0.2472
BATT_MODEL_RAW:,759,454809.588,3.256798,3.254314,0.2484
BATT_MODEL_RAW:,760,455409.612,3.24682,3.244339,0.2481
BATT_MODEL_RAW:,761,456009.635,3.236425,3.233938,0.2487
BATT_MODEL_RAW:,762,456609.648,3.225582,3.223093,0.2489
BATT_MODEL_RAW:,763,457209.665,3.214245,3.211735,0.251
BATT_MODEL_RAW:,764,457809.678,3.202393,3.199881,0.2512
BATT_MODEL_RAW:,765,458409.695,3.18992,3.187401,0.2519
BATT_MODEL_RAW:,766,459009.712,3.176849,3.174326,0.2523
BATT_MODEL_RAW:,767,459609.728,3.163054,3.160538,0.2516
BATT_MODEL_RAW:,768,460209.745,3.148499,3.145956,0.2543
BATT_MODEL_RAW:,769,460809.762,3.133022,3.130476,0.2546
BATT_MODEL_RAW:,770,461409.783,3.116556,3.114016,0.254
BATT_MODEL_RAW:,771,462009.751,3.098961,3.096409,0.2552
BATT_MODEL_RAW.capacity:,1.28336

BATT_MODEL:,Index,Timestamp,Voc,Vload,ESR
BATT_MODEL:,1,462009.751,3.098961,3.096409,0.2552
BATT_MODEL:,2,457209.665,3.214245,3.211735,0.251
BATT_MODEL:,3,453009.539,3.284494,3.282019,0.2475
BATT_MODEL:,4,448209.402,3.345499,3.343033,0.2466
BATT_MODEL:,5,443409.265,3.392471,3.390013,0.2458
BATT_MODEL:,6,439209.152,3.421494,3.419029,0.2465
BATT_MODEL:,7,434409.009,3.438437,3.435955,0.2482
BATT_MODEL:,8,429608.882,3.448137,3.445633,0.2504
BATT_MODEL:,9,424808.754,3.455278,3.452753,0.2525
BATT_MODEL:,10,420608.632,3.460529,3.457954,0.2575
BATT_MODEL:,11,415808.544,3.466135,3.463537,0.2598
BATT_MODEL:,12,411008.413,3.471729,3.469137,0.2592
BATT_MODEL:,13,406808.398,3.477255,3.474665,0.259
BATT_MODEL:,14,402008.347,3.485369,3.482792,0.2577
BATT_MODEL:,15,397208.263,3.495022,3.492456,0.2566
BATT_MODEL:,16,393008.15,3.503412,3.500858,0.2554
BATT_MODEL:,17,388208.02,3.51251,3.509939,0.2571
BATT_MODEL:,18,383407.878,3.521496,3.518934,0.2562
BATT_MODEL:,19,378607.779,3.530176,3.527618,0.2558
BATT_MODEL:,20,374407.679,3.537121,3.534561,0.256
BATT_MODEL:,21,369607.553,3.544249,3.541697,0.2552
BATT_MODEL:,22,364807.478,3.550722,3.548189,0.2533
BATT_MODEL:,23,360607.367,3.556143,3.553604,0.2539
BATT_MODEL:,24,355807.231,3.562351,3.559816,0.2535
BATT_MODEL:,25,351007.167,3.568659,3.566128,0.2531
BATT_MODEL:,26,346807.105,3.574074,3.571541,0.2533
BATT_MODEL:,27,342007.03,3.580021,3.577496,0.2525
BATT_MODEL:,28,337206.903,3.585638,3.583109,0.2529
BATT_MODEL:,29,332406.773,3.590738,3.58823,0.2508
BATT_MODEL:,30,328206.653,3.594809,3.592312,0.2497
BATT_MODEL:,31,323406.564,3.599134,3.596651,0.2483
BATT_MODEL:,32,318606.476,3.603214,3.600744,0.247
BATT_MODEL:,33,314406.361,3.606659,3.604208,0.2451
BATT_MODEL:,34,309606.218,3.610483,3.608065,0.2418
BATT_MODEL:,35,304806.143,3.614258,3.611864,0.2394
BATT_MODEL:,36,300606.018,3.617567,3.615192,0.2375
BATT_MODEL:,37,295805.987,3.621428,3.619093,0.2335
BATT_MODEL:,38,291005.857,3.625307,3.623024,0.2283
BATT_MODEL:,39,286205.77,3.628986,3.626684,0.2302
BATT_MODEL:,40,282005.793,3.632273,3.629967,0.2306
BATT_MODEL:,41,277205.85,3.636148,3.633812,0.2336
BATT_MODEL:,42,272405.877,3.640228,3.637878,0.235
BATT_MODEL:,43,268205.858,3.643948,3.641573,0.2375
BATT_MODEL:,44,263405.725,3.648411,3.645981,0.243
BATT_MODEL:,45,258605.679,3.653517,3.651081,0.2436
BATT_MODEL:,46,253805.686,3.659069,3.656649,0.242
BATT_MODEL:,47,249605.703,3.664274,3.661867,0.2407
BATT_MODEL:,48,244805.597,3.670658,3.668253,0.2405
BATT_MODEL:,49,240005.468,3.677528,3.675135,0.2393
BATT_MODEL:,50,235805.425,3.683998,3.681616,0.2382
BATT_MODEL:,51,231005.293,3.691902,3.689541,0.2361
BATT_MODEL:,52,226205.166,3.700369,3.698009,0.236
BATT_MODEL:,53,222005.091,3.708233,3.705887,0.2346
BATT_MODEL:,54,217204.958,3.717777,3.715446,0.2331
BATT_MODEL:,55,212404.9,3.727938,3.725643,0.2295
BATT_MODEL:,56,207604.88,3.738665,3.736376,0.2289
BATT_MODEL:,57,203404.755,3.748486,3.74617,0.2316
BATT_MODEL:,58,198604.609,3.761042,3.758757,0.2285
BATT_MODEL:,59,193804.47,3.774567,3.772308,0.2259
BATT_MODEL:,60,189604.364,3.786667,3.784454,0.2213
BATT_MODEL:,61,184804.32,3.799644,3.797434,0.221
BATT_MODEL:,62,180004.198,3.811699,3.809464,0.2235
BATT_MODEL:,63,175804.167,3.821484,3.819248,0.2236
BATT_MODEL:,64,171003.99,3.831913,3.829632,0.2281
BATT_MODEL:,65,166203.851,3.841595,3.839277,0.2318
BATT_MODEL:,66,161403.84,3.850943,3.8486,0.2343
BATT_MODEL:,67,157203.76,3.858667,3.856327,0.234
BATT_MODEL:,68,152403.676,3.867142,3.86482,0.2322
BATT_MODEL:,69,147603.543,3.875208,3.872885,0.2323
BATT_MODEL:,70,143403.44,3.882032,3.879719,0.2313
BATT_MODEL:,71,138603.378,3.889608,3.887302,0.2306
BATT_MODEL:,72,133803.343,3.896959,3.894659,0.23
BATT_MODEL:,73,129603.26,3.903181,3.900881,0.23
BATT_MODEL:,74,124803.159,3.910055,3.907761,0.2294
BATT_MODEL:,75,120003.017,3.916925,3.914637,0.2288
BATT_MODEL:,76,115202.888,3.92436,3.922068,0.2292
BATT_MODEL:,77,111002.775,3.931471,3.92919,0.2281
BATT_MODEL:,78,106202.646,3.94013,3.937847,0.2283
BATT_MODEL:,79,101402.498,3.949339,3.94705,0.2289
BATT_MODEL:,80,97202.379,3.957596,3.955309,0.2287
BATT_MODEL:,81,92402.246,3.967249,3.964956,0.2293
BATT_MODEL:,82,87602.121,3.977041,3.974741,0.23
BATT_MODEL:,83,83402.029,3.985645,3.983356,0.2289
BATT_MODEL:,84,78601.992,3.995302,3.993011,0.2291
BATT_MODEL:,85,73801.874,4.004601,4.002308,0.2293
BATT_MODEL:,86,69001.793,4.013092,4.010796,0.2296
BATT_MODEL:,87,64801.693,4.019613,4.017321,0.2292
BATT_MODEL:,88,60001.561,4.025797,4.023499,0.2298
BATT_MODEL:,89,55201.426,4.031004,4.028717,0.2287
BATT_MODEL:,90,51001.31,4.035198,4.032919,0.2279
BATT_MODEL:,91,46201.221,4.04047,4.0382,0.227
BATT_MODEL:,92,41401.141,4.046698,4.044447,0.2251
BATT_MODEL:,93,37201.02,4.053158,4.050917,0.2241
BATT_MODEL:,94,32400.899,4.061729,4.059505,0.2224
BATT_MODEL:,95,27600.756,4.07148,4.069286,0.2194
BATT_MODEL:,96,22800.634,4.082226,4.080038,0.2188
BATT_MODEL:,97,18600.504,4.092466,4.090288,0.2178
BATT_MODEL:,98,13800.372,4.105431,4.103275,0.2156
BATT_MODEL:,99,9000.243,4.119968,4.117781,0.2187
BATT_MODEL:,100,4800.13,4.135426,4.133226,0.22
BATT_MODEL:,101,0.0,4.170042,4.167849,0.2193
BATT_MODEL.capacity:,1.2834
