Repository: mfikes/battery-models

File: LP785060_SetupAndRawData.csv
TEST_PARAM.comment:,LP785060

SourceMeter Model:,2400
SourceMeter S/N:,0788255
SourceMeter Firmware:,C32

TEST_PARAM.terminals:,REAR TERMINALS

TEST_PARAM.initial_voc:,4.173783
TEST_PARAM.vcutoff:,3.1

TEST_PARAM.discharge_type:,CONSTANT
TEST_PARAM.discharge_current:,0.15
TEST_PARAM.max_discharge_current:,0.15

TEST_PARAM.measure_interval:,300.0

TEST_PARAM.discharge_start_time:,11/27/21 10:54:40
TEST_PARAM.discharge_stop_time:,11/28/21 07:44:35

BATT_MODEL_RAW:,Index,Timestamp,Voc,Vload,ESR
BATT_MODEL_RAW:,1,0.0,4.173601,4.138756,0.2323
BATT_MODEL_RAW:,2,299.991,4.161013,4.125908,0.2340333
BATT_MODEL_RAW:,3,599.976,4.153675,4.118372,0.2353533
BATT_MODEL_RAW:,4,899.956,4.146946,4.111515,0.2362067
BATT_MODEL_RAW:,5,1199.948,4.140528,4.105011,0.23678
BATT_MODEL_RAW:,6,1499.937,4.134361,4.09878,0.2372067
BATT_MODEL_RAW:,7,1799.916,4.12837,4.092768,0.2373467
BATT_MODEL_RAW:,8,2099.905,4.122547,4.086906,0.2376067
BATT_MODEL_RAW:,9,2399.881,4.11688,4.081223,0.2377133
BATT_MODEL_RAW:,10,2699.858,4.1113,4.075636,0.23776
BATT_MODEL_RAW:,11,2999.833,4.105839,4.070164,0.2378333
BATT_MODEL_RAW:,12,3299.812,4.100462,4.064791,0.2378067
BATT_MODEL_RAW:,13,3599.791,4.095198,4.059502,0.2379733
BATT_MODEL_RAW:,14,3899.781,4.089987,4.054283,0.2380267
BATT_MODEL_RAW:,15,4199.758,4.084867,4.049137,0.2382
BATT_MODEL_RAW:,16,4499.75,4.079782,4.044048,0.2382267
BATT_MODEL_RAW:,17,4799.725,4.074745,4.039021,0.23816
BATT_MODEL_RAW:,18,5099.702,4.069773,4.034031,0.23828
BATT_MODEL_RAW:,19,5399.693,4.064856,4.029095,0.2384067
BATT_MODEL_RAW:,20,5699.687,4.059959,4.024204,0.2383667
BATT_MODEL_RAW:,21,5999.674,4.055119,4.019348,0.2384733
BATT_MODEL_RAW:,22,6299.653,4.050287,4.014517,0.2384667
BATT_MODEL_RAW:,23,6599.646,4.045534,4.00975,0.23856
BATT_MODEL_RAW:,24,6899.638,4.040779,4.004995,0.23856
BATT_MODEL_RAW:,25,7199.615,4.036076,4.000288,0.2385867
BATT_MODEL_RAW:,26,7499.59,4.031391,3.995613,0.23852
BATT_MODEL_RAW:,27,7799.567,4.026751,3.990959,0.2386133
BATT_MODEL_RAW:,28,8099.541,4.022123,3.986341,0.2385467
BATT_MODEL_RAW:,29,8399.52,4.017542,3.981747,0.2386333
BATT_MODEL_RAW:,30,8699.496,4.012968,3.977175,0.23862
BATT_MODEL_RAW:,31,8999.471,4.00843,3.97263,0.2386667
BATT_MODEL_RAW:,32,9299.45,4.003902,3.968103,0.23866
BATT_MODEL_RAW:,33,9599.424,3.99943,3.963627,0.2386867
BATT_MODEL_RAW:,34,9899.419,3.99494,3.959143,0.2386467
BATT_MODEL_RAW:,35,10199.395,3.990511,3.954706,0.2387
BATT_MODEL_RAW:,36,10499.371,3.986067,3.950266,0.2386733
BATT_MODEL_RAW:,37,10799.347,3.981676,3.945869,0.2387133
BATT_MODEL_RAW:,38,11099.322,3.977304,3.941498,0.2387067
BATT_MODEL_RAW:,39,11399.294,3.972939,3.937126,0.2387533
BATT_MODEL_RAW:,40,11699.269,3.968616,3.932793,0.23882
BATT_MODEL_RAW:,41,11999.243,3.964283,3.928471,0.2387467
BATT_MODEL_RAW:,42,12299.219,3.959972,3.92415,0.2388133
BATT_MODEL_RAW:,43,12599.197,3.955698,3.91988,0.2387867
BATT_MODEL_RAW:,44,12899.171,3.951416,3.915607,0.2387267
BATT_MODEL_RAW:,45,13199.147,3.94714,3.911337,0.2386867
BATT_MODEL_RAW:,46,13499.126,3.942896,3.907076,0.2388
BATT_MODEL_RAW:,47,13799.1,3.938652,3.902845,0.2387133
BATT_MODEL_RAW:,48,14099.075,3.934446,3.89863,0.2387733
BATT_MODEL_RAW:,49,14399.053,3.930254,3.894424,0.2388667
BATT_MODEL_RAW:,50,14699.028,3.926062,3.890245,0.23878
BATT_MODEL_RAW:,51,14999.005,3.921881,3.88604,0.23894
BATT_MODEL_RAW:,52,15298.983,3.917713,3.881886,0.2388467
BATT_MODEL_RAW:,53,15598.963,3.913544,3.877712,0.23888
BATT_MODEL_RAW:,54,15898.954,3.90938,3.873554,0.23884
BATT_MODEL_RAW:,55,16198.945,3.905252,3.869415,0.2389133
BATT_MODEL_RAW:,56,16498.921,3.901129,3.865244,0.2392333
BATT_MODEL_RAW:,57,16798.899,3.897022,3.861139,0.23922
BATT_MODEL_RAW:,58,17098.891,3.892923,3.857029,0.2392933
BATT_MODEL_RAW:,59,17398.879,3.888882,3.852989,0.2392867
BATT_MODEL_RAW:,60,17698.855,3.884813,3.848925,0.2392533
BATT_MODEL_RAW:,61,17998.829,3.880737,3.84486,0.23918
BATT_MODEL_RAW:,62,18298.807,3.876707,3.840818,0.23926
BATT_MODEL_RAW:,63,18598.781,3.87265,3.836758,0.23928
BATT_MODEL_RAW:,64,18898.759,3.868616,3.832731,0.2392333
BATT_MODEL_RAW:,65,19198.736,3.864622,3.82872,0.2393467
BATT_MODEL_RAW:,66,19498.708,3.860586,3.824701,0.2392333
BATT_MODEL_RAW:,67,19798.683,3.856596,3.820702,0.2392933
BATT_MODEL_RAW:,68,20098.657,3.852602,3.816713,0.23926
BATT_MODEL_RAW:,69,20398.636,3.848621,3.8127,0.2394733
BATT_MODEL_RAW:,70,20698.612,3.844654,3.808737,0.2394467
BATT_MODEL_RAW:,71,20998.588,3.840656,3.804749,0.23938
BATT_MODEL_RAW:,72,21298.565,3.836702,3.80076,0.2396133
BATT_MODEL_RAW:,73,21598.54,3.832752,3.796791,0.23974
BATT_MODEL_RAW:,74,21898.517,3.828817,3.792864,0.2396867
BATT_MODEL_RAW:,75,22198.492,3.824896,3.788927,0.2397933
BATT_MODEL_RAW:,76,22498.47,3.820993,3.784609,0.24256
BATT_MODEL_RAW:,77,22798.462,3.817045,3.780695,0.2423333
BATT_MODEL_RAW:,78,23098.44,3.813118,3.776739,0.2425267
BATT_MODEL_RAW:,79,23398.415,3.809195,3.772812,0.2425533
BATT_MODEL_RAW:,80,23698.387,3.805281,3.768896,0.2425667
BATT_MODEL_RAW:,81,23998.366,3.801363,3.76499,0.2424867
BATT_MODEL_RAW:,82,24298.356,3.797443,3.761087,0.2423733
BATT_MODEL_RAW:,83,24598.331,3.793533,3.757164,0.24246
BATT_MODEL_RAW:,84,24898.308,3.789562,3.753216,0.2423067
BATT_MODEL_RAW:,85,25198.28,3.785629,3.749279,0.2423333
BATT_MODEL_RAW:,86,25498.257,3.781702,3.745342,0.2424
BATT_MODEL_RAW:,87,25798.234,3.777729,3.74136,0.24246
BATT_MODEL_RAW:,88,26098.211,3.773718,3.737337,0.24254
BATT_MODEL_RAW:,89,26398.185,3.769751,3.733358,0.24262
BATT_MODEL_RAW:,90,26698.161,3.765745,3.729353,0.2426133
BATT_MODEL_RAW:,91,26998.14,3.761732,3.725323,0.2427267
BATT_MODEL_RAW:,92,27298.128,3.757717,3.715771,0.27964
BATT_MODEL_RAW:,93,27598.109,3.753716,3.711876,0.2789333
BATT_MODEL_RAW:,94,27898.1,3.749735,3.707949,0.2785733
BATT_MODEL_RAW:,95,28198.075,3.74576,3.703951,0.2787267
BATT_MODEL_RAW:,96,28498.054,3.741751,3.69993,0.2788067
BATT_MODEL_RAW:,97,28798.042,3.737816,3.695959,0.2790467
BATT_MODEL_RAW:,98,29098.015,3.733936,3.692074,0.27908
BATT_MODEL_RAW:,99,29397.997,3.73008,3.68821,0.2791333
BATT_MODEL_RAW:,100,29697.984,3.726303,3.684418,0.2792333
BATT_MODEL_RAW:,101,29997.962,3.722593,3.679432,0.28774
BATT_MODEL_RAW:,102,30297.944,3.718973,3.674843,0.2942
BATT_MODEL_RAW:,103,30597.932,3.715412,3.671637,0.2918333
BATT_MODEL_RAW:,104,30897.91,3.712,3.668291,0.2913933
BATT_MODEL_RAW:,105,31197.882,3.708683,3.664997,0.29124
BATT_MODEL_RAW:,106,31497.859,3.705475,3.661741,0.29156
BATT_MODEL_RAW:,107,31797.834,3.702372,3.654299,0.3204867
BATT_MODEL_RAW:,108,32097.81,3.699341,3.651365,0.31984
BATT_MODEL_RAW:,109,32397.786,3.696436,3.648567,0.3191267
BATT_MODEL_RAW:,110,32697.762,3.69355,3.645683,0.3191133
BATT_MODEL_RAW:,111,32997.735,3.690763,3.6429,0.3190867
BATT_MODEL_RAW:,112,33297.717,3.687996,3.640102,0.3192933
BATT_MODEL_RAW:,113,33597.688,3.685349,3.588114,0.6482333
BATT_MODEL_RAW:,114,33897.666,3.682791,3.600317,0.5498267
BATT_MODEL_RAW:,115,34197.637,3.680275,3.604868,0.5027133
BATT_MODEL_RAW:,116,34497.613,3.677843,3.605915,0.47952
BATT_MODEL_RAW:,117,34797.587,3.675468,3.605791,0.4645133
BATT_MODEL_RAW:,118,35097.564,3.673178,3.6042,0.4598533
BATT_MODEL_RAW:,119,35397.542,3.670946,3.602617,0.4555267
BATT_MODEL_RAW:,120,35697.514,3.668751,3.60055,0.4546733
BATT_MODEL_RAW:,121,35997.494,3.666639,3.59845,0.4545933
BATT_MODEL_RAW:,122,36297.465,3.664557,3.596247,0.4554
BATT_MODEL_RAW:,123,36597.445,3.662529,3.594112,0.4561133
BATT_MODEL_RAW:,124,36897.421,3.660564,3.592123,0.4562733
BATT_MODEL_RAW:,125,37197.396,3.65864,3.590187,0.4563533
BATT_MODEL_RAW:,126,37497.373,3.656761,3.588404,0.4557133
BATT_MODEL_RAW:,127,37797.354,3.654921,3.586678,0.4549533
BATT_MODEL_RAW:,128,38097.327,3.653103,3.58489,0.4547533
BATT_MODEL_RAW:,129,38397.304,3.651331,3.583151,0.4545333
BATT_MODEL_RAW:,130,38697.284,3.649614,3.581417,0.4546467
BATT_MODEL_RAW:,131,38997.255,3.647903,3.579721,0.4545467
BATT_MODEL_RAW:,132,39297.241,3.646223,3.578279,0.45296
BATT_MODEL_RAW:,133,39597.211,3.644564,3.57686,0.45136
BATT_MODEL_RAW:,134,39897.187,3.642937,3.575439,0.4499867
BATT_MODEL_RAW:,135,40197.167,3.641346,3.574154,0.4479467
BATT_MODEL_RAW:,136,40497.148,3.639776,3.572777,0.44666
BATT_MODEL_RAW:,137,40797.123,3.638218,3.5714,0.4454533
BATT_MODEL_RAW:,138,41097.099,3.636696,3.570108,0.44392
BATT_MODEL_RAW:,139,41397.077,3.635189,3.568794,0.4426333
BATT_MODEL_RAW:,140,41697.055,3.633677,3.567453,0.4414933
BATT_MODEL_RAW:,141,41997.031,3.632189,3.566074,0.4407667
BATT_MODEL_RAW:,142,42297.006,3.630716,3.564703,0.4400867
BATT_MODEL_RAW:,143,42596.983,3.629246,3.563419,0.4388467
BATT_MODEL_RAW:,144,42896.954,3.62781,3.56217,0.4376
BATT_MODEL_RAW:,145,43196.933,3.62636,3.56114,0.4348
BATT_MODEL_RAW:,146,43496.903,3.624937,3.560326,0.43074
BATT_MODEL_RAW:,147,43796.874,3.623514,3.559372,0.4276133
BATT_MODEL_RAW:,148,44096.848,3.62211,3.558187,0.4261533
BATT_MODEL_RAW:,149,44396.819,3.620737,3.5571,0.4242467
BATT_MODEL_RAW:,150,44696.8,3.619324,3.556025,0.4219933
BATT_MODEL_RAW:,151,44996.792,3.61797,3.555223,0.4183133
BATT_MODEL_RAW:,152,45296.776,3.616579,3.554419,0.4144
BATT_MODEL_RAW:,153,45596.743,3.615219,3.55337,0.4123267
BATT_MODEL_RAW:,154,45896.724,3.613865,3.552235,0.4108667
BATT_MODEL_RAW:,155,46196.717,3.612522,3.551001,0.41014
BATT_MODEL_RAW:,156,46496.707,3.61116,3.549835,0.4088333
BATT_MODEL_RAW:,157,46796.697,3.609812,3.54855,0.4084133
BATT_MODEL_RAW:,158,47096.686,3.608461,3.547468,0.40662
BATT_MODEL_RAW:,159,47396.668,3.607117,3.546429,0.4045867
BATT_MODEL_RAW:,160,47696.655,3.605774,3.545237,0.40358
BATT_MODEL_RAW:,161,47996.622,3.604431,3.544155,0.40184
BATT_MODEL_RAW:,162,48296.604,3.60306,3.543156,0.39936
BATT_MODEL_RAW:,163,48596.59,3.601709,3.541903,0.3987067
BATT_MODEL_RAW:,164,48896.578,3.600353,3.540632,0.39814
BATT_MODEL_RAW:,165,49196.571,3.59898,3.539276,0.3980267
BATT_MODEL_RAW:,166,49496.561,3.597578,3.537975,0.3973533
BATT_MODEL_RAW:,167,49796.536,3.596203,3.536335,0.39912
BATT_MODEL_RAW:,168,50096.509,3.594791,3.535063,0.3981867
BATT_MODEL_RAW:,169,50396.488,3.593363,3.533682,0.3978733
BATT_MODEL_RAW:,170,50696.462,3.591934,3.532335,0.3973267
BATT_MODEL_RAW:,171,50996.442,3.590469,3.530954,0.3967667
BATT_MODEL_RAW:,172,51296.42,3.588999,3.52957,0.3961933
BATT_MODEL_RAW:,173,51596.41,3.587488,3.52813,0.39572
BATT_MODEL_RAW:,174,51896.386,3.585958,3.526669,0.39526
BATT_MODEL_RAW:,175,52196.363,3.584387,3.525196,0.3946067
BATT_MODEL_RAW:,176,52496.355,3.582813,3.523643,0.3944667
BATT_MODEL_RAW:,177,52796.333,3.581182,3.522095,0.3939133
BATT_MODEL_RAW:,178,53096.3,3.579525,3.520493,0.3935467
BATT_MODEL_RAW:,179,53396.282,3.577831,3.518816,0.3934333
BATT_MODEL_RAW:,180,53696.254,3.576099,3.517128,0.39314
BATT_MODEL_RAW:,181,53996.235,3.574322,3.515411,0.39274
BATT_MODEL_RAW:,182,54296.208,3.572512,3.513632,0.3925333
BATT_MODEL_RAW:,183,54596.183,3.570633,3.511824,0.39206
BATT_MODEL_RAW:,184,54896.163,3.568741,3.51,0.3916067
BATT_MODEL_RAW:,185,55196.137,3.566748,3.508142,0.3907067
BATT_MODEL_RAW:,186,55496.112,3.564726,3.506189,0.3902467
BATT_MODEL_RAW:,187,55796.091,3.562624,3.50419,0.38956
BATT_MODEL_RAW:,188,56096.07,3.560497,3.502146,0.3890067
BATT_MODEL_RAW:,189,56396.042,3.558323,3.500017,0.3887067
BATT_MODEL_RAW:,190,56696.018,3.556093,3.497873,0.3881333
BATT_MODEL_RAW:,191,56995.994,3.553827,3.495665,0.3877467
BATT_MODEL_RAW:,192,57295.971,3.551573,3.493469,0.38736
BATT_MODEL_RAW:,193,57595.948,3.549286,3.491253,0.3868867
BATT_MODEL_RAW:,194,57895.927,3.547009,3.489075,0.3862267
BATT_MODEL_RAW:,195,58195.904,3.544733,3.486872,0.38574
BATT_MODEL_RAW:,196,58495.888,3.542475,3.484652,0.3854867
BATT_MODEL_RAW:,197,58795.87,3.540174,3.48241,0.3850933
BATT_MODEL_RAW:,198,59095.844,3.537874,3.480131,0.3849533
BATT_MODEL_RAW:,199,59395.819,3.53554,3.477835,0.3847
BATT_MODEL_RAW:,200,59695.797,3.533182,3.475546,0.38424
BATT_MODEL_RAW:,201,59995.77,3.530739,3.473166,0.38382
BATT_MODEL_RAW:,202,60295.747,3.528261,3.470741,0.3834667
BATT_MODEL_RAW:,203,60595.721,3.5257,3.468256,0.38296
BATT_MODEL_RAW:,204,60895.697,3.523079,3.465748,0.3822067
BATT_MODEL_RAW:,205,61195.674,3.520363,3.463131,0.3815467
BATT_MODEL_RAW:,206,61495.668,3.517527,3.460522,0.3800333
BATT_MODEL_RAW:,207,61795.647,3.514606,3.457827,0.3785267
BATT_MODEL_RAW:,208,62095.627,3.5116,3.45507,0.3768667
BATT_MODEL_RAW:,209,62395.614,3.508533,3.452257,0.3751733
BATT_MODEL_RAW:,210,62695.603,3.505411,3.449373,0.3735867
BATT_MODEL_RAW:,211,62995.59,3.502239,3.446396,0.3722867
BATT_MODEL_RAW:,212,63295.559,3.499054,3.443394,0.3710667
BATT_MODEL_RAW:,213,63595.554,3.49588,3.440355,0.3701667
BATT_MODEL_RAW:,214,63895.534,3.492676,3.437269,0.36938
BATT_MODEL_RAW:,215,64195.517,3.489382,3.434092,0.3686
BATT_MODEL_RAW:,216,64495.499,3.486027,3.430849,0.3678533
BATT_MODEL_RAW:,217,64795.489,3.482525,3.427485,0.3669333
BATT_MODEL_RAW:,218,65095.474,3.47887,3.423944,0.3661733
BATT_MODEL_RAW:,219,65395.449,3.475088,3.42025,0.3655867
BATT_MODEL_RAW:,220,65695.424,3.471127,3.41637,0.3650467
BATT_MODEL_RAW:,221,65995.41,3.467171,3.412527,0.3642933
BATT_MODEL_RAW:,222,66295.377,3.463369,3.408861,0.3633867
BATT_MODEL_RAW:,223,66595.351,3.459909,3.405514,0.3626333
BATT_MODEL_RAW:,224,66895.345,3.45681,3.402582,0.36152
BATT_MODEL_RAW:,225,67195.33,3.453976,3.399931,0.3603
BATT_MODEL_RAW:,226,67495.311,3.451275,3.397385,0.3592667
BATT_MODEL_RAW:,227,67795.298,3.448643,3.394989,0.3576933
BATT_MODEL_RAW:,228,68095.29,3.446001,3.392559,0.35628
BATT_MODEL_RAW:,229,68395.281,3.443293,3.390017,0.3551733
BATT_MODEL_RAW:,230,68695.273,3.440496,3.387356,0.3542667
BATT_MODEL_RAW:,231,68995.246,3.437565,3.384539,0.3535067
BATT_MODEL_RAW:,232,69295.225,3.434469,3.381544,0.3528333
BATT_MODEL_RAW:,233,69595.208,3.431166,3.378315,0.35234
BATT_MODEL_RAW:,234,69895.203,3.427574,3.374769,0.3520333
BATT_MODEL_RAW:,235,70195.198,3.423616,3.37085,0.3517733
BATT_MODEL_RAW:,236,70495.165,3.419113,3.366352,0.35174
BATT_MODEL_RAW:,237,70795.144,3.413834,3.361105,0.3515267
BATT_MODEL_RAW:,238,71095.12,3.407326,3.354687,0.3509267
BATT_MODEL_RAW:,239,71395.096,3.399191,3.346573,0.3507867
BATT_MODEL_RAW:,240,71695.074,3.388834,3.336264,0.3504667
BATT_MODEL_RAW:,241,71995.062,3.376017,3.323515,0.3500133
BATT_MODEL_RAW:,242,72295.047,3.360931,3.308491,0.3496
BATT_MODEL_RAW:,243,72595.018,3.343874,3.291468,0.3493733
BATT_MODEL_RAW:,244,72894.997,3.324978,3.27256,0.3494533
BATT_MODEL_RAW:,245,73194.975,3.304159,3.251738,0.3494733
BATT_MODEL_RAW:,246,73494.949,3.281281,3.228863,0.3494533
BATT_MODEL_RAW:,247,73794.933,3.256031,3.203592,0.3495933
BATT_MODEL_RAW:,248,74094.927,3.228041,3.175575,0.3497733
BATT_MODEL_RAW:,249,74394.911,3.196733,3.144234,0.3499933
BATT_MODEL_RAW:,250,74694.887,3.161366,3.108818,0.35032
BATT_MODEL_RAW:,251,74994.856,3.120832,3.068254,0.35052
BATT_MODEL_RAW.capacity:,3.124786

BATT_MODEL:,Index,Timestamp,Voc,Vload,ESR
BATT_MODEL:,1,74994.856,3.120832,3.068254,0.35052
BATT_MODEL:,2,74094.927,3.228041,3.175575,0.3497733
BATT_MODEL:,3,73494.949,3.281281,3.228863,0.3494533
BATT_MODEL:,4,72894.997,3.324978,3.27256,0.3494533
BATT_MODEL:,5,71995.062,3.376017,3.323515,0.3500133
BATT_MODEL:,6,71395.096,3.399191,3.346573,0.3507867
BATT_MODEL:,7,70495.165,3.419113,3.366352,0.35174
BATT_MODEL:,8,69895.203,3.427574,3.374769,0.3520333
BATT_MODEL:,9,68995.246,3.437565,3.384539,0.3535067
BATT_MODEL:,10,68395.281,3.443293,3.390017,0.3551733
BATT_MODEL:,11,67495.311,3.451275,3.397385,0.3592667
BATT_MODEL:,12,66895.345,3.45681,3.402582,0.36152
BATT_MODEL:,13,65995.41,3.467171,3.412527,0.3642933
BATT_MODEL:,14,65395.449,3.475088,3.42025,0.3655867
BATT_MODEL:,15,64495.499,3.486027,3.430849,0.3678533
BATT_MODEL:,16,63895.534,3.492676,3.437269,0.36938
BATT_MODEL:,17,62995.59,3.502239,3.446396,0.3722867
BATT_MODEL:,18,62395.614,3.508533,3.452257,0.3751733
BATT_MODEL:,19,61495.668,3.517527,3.460522,0.3800333
BATT_MODEL:,20,60895.697,3.523079,3.465748,0.3822067
BATT_MODEL:,21,59995.77,3.530739,3.473166,0.38382
BATT_MODEL:,22,59395.819,3.53554,3.477835,0.3847
BATT_MODEL:,23,58495.888,3.542475,3.484652,0.3854867
BATT_MODEL:,24,57895.927,3.547009,3.489075,0.3862267
BATT_MODEL:,25,56995.994,3.553827,3.495665,0.3877467
BATT_MODEL:,26,56396.042,3.558323,3.500017,0.3887067
BATT_MODEL:,27,55496.112,3.564726,3.506189,0.3902467
BATT_MODEL:,28,54896.163,3.568741,3.51,0.3916067
BATT_MODEL:,29,53996.235,3.574322,3.515411,0.39274
BATT_MODEL:,30,53396.282,3.577831,3.518816,0.3934333
BATT_MODEL:,31,52496.355,3.582813,3.523643,0.3944667
BATT_MODEL:,32,51896.386,3.585958,3.526669,0.39526
BATT_MODEL:,33,50996.442,3.590469,3.530954,0.3967667
BATT_MODEL:,34,50396.488,3.593363,3.533682,0.3978733
BATT_MODEL:,35,49496.561,3.597578,3.537975,0.3973533
BATT_MODEL:,36,48896.578,3.600353,3.540632,0.39814
BATT_MODEL:,37,47996.622,3.604431,3.544155,0.40184
BATT_MODEL:,38,47396.668,3.607117,3.546429,0.4045867
BATT_MODEL:,39,46496.707,3.61116,3.549835,0.4088333
BATT_MODEL:,40,45896.724,3.613865,3.552235,0.4108667
BATT_MODEL:,41,44996.792,3.61797,3.555223,0.4183133
BATT_MODEL:,42,44396.819,3.620737,3.5571,0.4242467
BATT_MODEL:,43,43496.903,3.624937,3.560326,0.43074
BATT_MODEL:,44,42896.954,3.62781,3.56217,0.4376
BATT_MODEL:,45,41997.031,3.632189,3.566074,0.4407667
BATT_MODEL:,46,41397.077,3.635189,3.568794,0.4426333
BATT_MODEL:,47,40497.148,3.639776,3.572777,0.44666
BATT_MODEL:,48,39897.187,3.642937,3.575439,0.4499867
BATT_MODEL:,49,38997.255,3.647903,3.579721,0.4545467
BATT_MODEL:,50,38397.304,3.651331,3.583151,0.4545333
BATT_MODEL:,51,37497.373,3.656761,3.588404,0.4557133
BATT_MODEL:,52,36897.421,3.660564,3.592123,0.4562733
BATT_MODEL:,53,35997.494,3.666639,3.59845,0.4545933
BATT_MODEL:,54,35397.542,3.670946,3.602617,0.4555267
BATT_MODEL:,55,34497.613,3.677843,3.605915,0.47952
BATT_MODEL:,56,33897.666,3.682791,3.600317,0.5498267
BATT_MODEL:,57,32997.735,3.690763,3.6429,0.3190867
BATT_MODEL:,58,32097.81,3.699341,3.651365,0.31984
BATT_MODEL:,59,31497.859,3.705475,3.661741,0.29156
BATT_MODEL:,60,30597.932,3.715412,3.671637,0.2918333
BATT_MODEL:,61,29997.962,3.722593,3.679432,0.28774
BATT_MODEL:,62,29098.015,3.733936,3.692074,0.27908
BATT_MODEL:,63,28498.054,3.741751,3.69993,0.2788067
BATT_MODEL:,64,27598.109,3.753716,3.711876,0.2789333
BATT_MODEL:,65,26998.14,3.761732,3.725323,0.2427267
BATT_MODEL:,66,26398.185,3.769751,3.733358,0.24262
BATT_MODEL:,67,25498.257,3.781702,3.745342,0.2424
BATT_MODEL:,68,24598.331,3.793533,3.757164,0.24246
BATT_MODEL:,69,23998.366,3.801363,3.76499,0.2424867
BATT_MODEL:,70,23098.44,3.813118,3.776739,0.2425267
BATT_MODEL:,71,22498.47,3.820993,3.784609,0.24256
BATT_MODEL:,72,21598.54,3.832752,3.796791,0.23974
BATT_MODEL:,73,20998.588,3.840656,3.804749,0.23938
BATT_MODEL:,74,20098.657,3.852602,3.816713,0.23926
BATT_MODEL:,75,19498.708,3.860586,3.824701,0.2392333
BATT_MODEL:,76,18598.781,3.87265,3.836758,0.23928
BATT_MODEL:,77,17998.829,3.880737,3.84486,0.23918
BATT_MODEL:,78,17098.891,3.892923,3.857029,0.2392933
BATT_MODEL:,79,16498.921,3.901129,3.865244,0.2392333
BATT_MODEL:,80,15598.963,3.913544,3.877712,0.23888
BATT_MODEL:,81,14999.005,3.921881,3.88604,0.23894
BATT_MODEL:,82,14099.075,3.934446,3.89863,0.2387733
BATT_MODEL:,83,13499.126,3.942896,3.907076,0.2388
BATT_MODEL:,84,12599.197,3.955698,3.91988,0.2387867
BATT_MODEL:,85,11999.243,3.964283,3.928471,0.2387467
BATT_MODEL:,86,11099.322,3.977304,3.941498,0.2387067
BATT_MODEL:,87,10499.371,3.986067,3.950266,0.2386733
BATT_MODEL:,88,9599.424,3.99943,3.963627,0.2386867
BATT_MODEL:,89,8999.471,4.00843,3.97263,0.2386667
BATT_MODEL:,90,8099.541,4.022123,3.986341,0.2385467
BATT_MODEL:,91,7499.59,4.031391,3.995613,0.23852
BATT_MODEL:,92,6599.646,4.045534,4.00975,0.23856
BATT_MODEL:,93,5999.674,4.055119,4.019348,0.2384733
BATT_MODEL:,94,5099.702,4.069773,4.034031,0.23828
BATT_MODEL:,95,4499.75,4.079782,4.044048,0.2382267
BATT_MODEL:,96,3599.791,4.095198,4.059502,0.2379733
BATT_MODEL:,97,2999.833,4.105839,4.070164,0.2378333
BATT_MODEL:,98,2099.905,4.122547,4.086906,0.2376067
BATT_MODEL:,99,1499.937,4.134361,4.09878,0.2372067
BATT_MODEL:,100,599.976,4.153675,4.118372,0.2353533
BATT_MODEL:,101,0.0,4.173601,4.138756,0.2323
BATT_MODEL.capacity:,3.1248

File: 3xaa_SetupAndRawData.csv (part 2 of 2)
TEST_PARAM.discharge_start_time:,11/20/21 10:40:55
TEST_PARAM.discharge_stop_time:,11/21/21 13:12:39
BATT_MODEL_RAW:,Index,Timestamp,Voc,Vload,ESR
BATT_MODEL_RAW:,554,55302.818841,3.713760376,3.5584640503,1.5529632568
BATT_MODEL_RAW:,555,55402.822973,3.7127590179,3.5574836731,1.5527534485
BATT_MODEL_RAW:,556,55502.829026,3.7117443085,3.5564575195,1.5528678894
BATT_MODEL_RAW:,557,55602.833768,3.7107181549,3.555393219,1.5532493591
BATT_MODEL_RAW:,558,55702.838136,3.7097244263,3.5544204712,1.5530395508
BATT_MODEL_RAW:,559,55802.843173,3.7087173462,3.5533599854,1.5535736084
BATT_MODEL_RAW:,560,55902.84801,3.7077255249,3.5523643494,1.5536117554
BATT_MODEL_RAW:,561,56002.853898,3.7067508698,3.5513877869,1.5536308289
BATT_MODEL_RAW:,562,56102.858894,3.7057590485,3.5503578186,1.5540122986
BATT_MODEL_RAW:,563,56202.865414,3.7047863007,3.5494194031,1.5536689758
BATT_MODEL_RAW:,564,56302.871634,3.70378685,3.5483818054,1.5540504456
BATT_MODEL_RAW:,565,56402.876382,3.7028255463,3.5474128723,1.5541267395
BATT_MODEL_RAW:,566,56502.882417,3.7018661499,3.5464172363,1.5544891357
BATT_MODEL_RAW:,567,56602.887196,3.7008800507,3.5454597473,1.5542030334
BATT_MODEL_RAW:,568,56702.894306,3.6999034882,3.5445098877,1.5539360046
BATT_MODEL_RAW:,569,56802.898488,3.6989326477,3.5434761047,1.5545654297
BATT_MODEL_RAW:,570,56902.90525,3.6979694366,3.5425453186,1.5542411804
BATT_MODEL_RAW:,571,57002.911756,3.6969642639,3.5415458679,1.55418396
BATT_MODEL_RAW:,572,57102.914717,3.6960029602,3.5405921936,1.554107666
BATT_MODEL_RAW:,573,57202.919953,3.695022583,3.5396156311,1.554069519
BATT_MODEL_RAW:,574,57302.925623,3.694021225,3.5386352539,1.5538597107
BATT_MODEL_RAW:,575,57402.929458,3.6930274963,3.5376472473,1.5538024902
BATT_MODEL_RAW:,576,57502.935367,3.6919994354,3.5365982056,1.5540122986
BATT_MODEL_RAW:,577,57602.940965,3.6909637451,3.535572052,1.5539169312
BATT_MODEL_RAW:,578,57702.947045,3.6899242401,3.5345115662,1.5541267395
BATT_MODEL_RAW:,579,57802.953953,3.6888809204,3.5334701538,1.554107666
BATT_MODEL_RAW:,580,57902.958619,3.6878108978,3.5323982239,1.5541267395
BATT_MODEL_RAW:,581,58002.964924,3.6867408752,3.5313301086,1.554107666
BATT_MODEL_RAW:,582,58102.969091,3.685667038,3.5302276611,1.5543937683
BATT_MODEL_RAW:,583,58202.975222,3.6845932007,3.5291786194,1.554145813
BATT_MODEL_RAW:,584,58302.980653,3.6835308075,3.5280952454,1.5543556213
BATT_MODEL_RAW:,585,58402.987381,3.6824398041,3.5270195007,1.5542030334
BATT_MODEL_RAW:,586,58502.992375,3.6813488007,3.525894165,1.5545463562
BATT_MODEL_RAW:,587,58602.998504,3.6802806854,3.5248260498,1.5545463562
BATT_MODEL_RAW:,588,58703.005321,3.6792144775,3.5237350464,1.5547943115
BATT_MODEL_RAW:,589,58803.011608,3.6780929565,3.5226173401,1.5547561646
BATT_MODEL_RAW:,590,58903.018499,3.6770019531,3.5215644836,1.5543746948
BATT_MODEL_RAW:,591,59003.023855,3.6758880615,3.5204277039,1.5546035767
BATT_MODEL_RAW:,592,59103.031147,3.6747779846,3.519329071,1.5544891357
BATT_MODEL_RAW:,593,59203.03586,3.6736335754,3.5181884766,1.5544509888
BATT_MODEL_RAW:,594,59303.039702,3.6725006104,3.5170326233,1.5546798706
BATT_MODEL_RAW:,595,59403.047131,3.6713542938,3.5158920288,1.5546226501
BATT_MODEL_RAW:,596,59503.051574,3.6702022552,3.5147361755,1.5546607971
BATT_MODEL_RAW:,597,59603.056816,3.6690502167,3.5135879517,1.5546226501
BATT_MODEL_RAW:,598,59703.061877,3.6678848267,3.5124168396,1.5546798706
BATT_MODEL_RAW:,599,59803.06744,3.6667366028,3.511264801,1.5547180176
BATT_MODEL_RAW:,600,59903.073133,3.665594101,3.5101013184,1.5549278259
BATT_MODEL_RAW:,601,60003.078359,3.6644268036,3.5089492798,1.554775238
BATT_MODEL_RAW:,602,60103.085372,3.6632595062,3.5077667236,1.5549278259
BATT_MODEL_RAW:,603,60203.089177,3.6620864868,3.5065689087,1.5551757813
BATT_MODEL_RAW:,604,60303.094343,3.6609115601,3.5053901672,1.5552139282
BATT_MODEL_RAW:,605,60403.100602,3.6597290039,3.5042037964,1.5552520752
BATT_MODEL_RAW:,606,60503.105485,3.6585693359,3.5030403137,1.5552902222
BATT_MODEL_RAW:,607,60603.111851,3.6573886871,3.5018920898,1.5549659729
BATT_MODEL_RAW:,608,60703.116501,3.6561870575,3.5006446838,1.5554237366
BATT_MODEL_RAW:,609,60803.121922,3.6549892426,3.4994735718,1.5551567078
BATT_MODEL_RAW:,610,60903.127629,3.653793335,3.498249054,1.5554428101
BATT_MODEL_RAW:,611,61003.131977,3.6526050568,3.4970741272,1.5553092957
BATT_MODEL_RAW:,612,61103.137321,3.6514053345,3.49584198,1.5556335449
BATT_MODEL_RAW:,613,61203.143127,3.6501903534,3.494644165,1.5554618835
BATT_MODEL_RAW:,614,61303.148501,3.648979187,3.4934196472,1.5555953979
BATT_MODEL_RAW:,615,61403.152807,3.6477718353,3.492225647,1.5554618835
BATT_MODEL_RAW:,616,61503.159439,3.6465568542,3.4910011292,1.555557251
BATT_MODEL_RAW:,617,61603.165087,3.6453437805,3.489780426,1.5556335449
BATT_MODEL_RAW:,618,61703.170627,3.6441078186,3.4885101318,1.5559768677
BATT_MODEL_RAW:,619,61803.175965,3.6428947449,3.4872817993,1.5561294556
BATT_MODEL_RAW:,620,61903.180677,3.6416854858,3.4860725403,1.5561294556
BATT_MODEL_RAW:,621,62003.185807,3.6404838562,3.4848518372,1.5563201904
BATT_MODEL_RAW:,622,62103.190315,3.6392478943,3.4836502075,1.5559768677
BATT_MODEL_RAW:,623,62203.197371,3.6380348206,3.482460022,1.5557479858
BATT_MODEL_RAW:,624,62303.203572,3.6368026733,3.4811210632,1.5568161011
BATT_MODEL_RAW:,625,62403.208803,3.6355781555,3.4799041748,1.5567398071
BATT_MODEL_RAW:,626,62503.215991,3.634349823,3.4786567688,1.556930542
BATT_MODEL_RAW:,627,62603.221295,3.6330871582,3.477432251,1.5565490723
BATT_MODEL_RAW:,628,62703.227386,3.6318321228,3.4761314392,1.5570068359
BATT_MODEL_RAW:,629,62803.231162,3.6306037903,3.4748954773,1.5570831299
BATT_MODEL_RAW:,630,62903.236395,3.629360199,3.4736328125,1.5572738647
BATT_MODEL_RAW:,631,63003.242633,3.6281204224,3.472366333,1.5575408936
BATT_MODEL_RAW:,632,63103.245756,3.6268577576,3.4711151123,1.5574264526
BATT_MODEL_RAW:,633,63203.251022,3.6255989075,3.469833374,1.5576553345
BATT_MODEL_RAW:,634,63303.256778,3.6243438721,3.4686050415,1.5573883057
BATT_MODEL_RAW:,635,63403.26097,3.6231040955,3.4673271179,1.5577697754
BATT_MODEL_RAW:,636,63503.266801,3.6218032837,3.4660491943,1.5575408936
BATT_MODEL_RAW:,637,63603.272246,3.6205329895,3.4647674561,1.5576553345
BATT_MODEL_RAW:,638,63703.278825,3.6192588806,3.4634933472,1.5576553345
BATT_MODEL_RAW:,639,63803.282623,3.6180305481,3.4622535706,1.5577697754
BATT_MODEL_RAW:,640,63903.287555,3.6167297363,3.4609565735,1.5577316284
BATT_MODEL_RAW:,641,64003.293525,3.6154327393,3.4596786499,1.5575408936
BATT_MODEL_RAW:,642,64103.298095,3.6141319275,3.4583435059,1.5578842163
BATT_MODEL_RAW:,643,64203.303465,3.6128501892,3.4570770264,1.5577316284
BATT_MODEL_RAW:,644,64303.310389,3.6115570068,3.4557495117,1.5580749512
BATT_MODEL_RAW:,645,64403.31639,3.6102371216,3.4544143677,1.5582275391
BATT_MODEL_RAW:,646,64503.321475,3.6089553833,3.4531211853,1.55834198
BATT_MODEL_RAW:,647,64603.326534,3.6076469421,3.4518165588,1.558303833
BATT_MODEL_RAW:,648,64703.333323,3.6063270569,3.4505729675,1.5575408936
BATT_MODEL_RAW:,649,64803.339691,3.6050033569,3.4492111206,1.5579223633
BATT_MODEL_RAW:,650,64903.345483,3.6036567688,3.4478263855,1.558303833
BATT_MODEL_RAW:,651,65003.350645,3.6023101807,3.4464797974,1.558303833
BATT_MODEL_RAW:,652,65103.356944,3.6009483337,3.4450836182,1.5586471558
BATT_MODEL_RAW:,653,65203.361169,3.5995864868,3.4437217712,1.5586471558
BATT_MODEL_RAW:,654,65303.365295,3.5982246399,3.4424285889,1.5579605103
BATT_MODEL_RAW:,655,65403.371868,3.5968513489,3.441028595,1.5582275391
BATT_MODEL_RAW:,656,65503.375367,3.5954856873,3.4396705627,1.5581512451
BATT_MODEL_RAW:,657,65603.380518,3.5941123962,3.4382858276,1.558265686
BATT_MODEL_RAW:,658,65703.384878,3.5927314758,3.4368629456,1.5586853027
BATT_MODEL_RAW:,659,65803.390096,3.5913391113,3.4355354309,1.5580368042
BATT_MODEL_RAW:,660,65903.394238,3.5899429321,3.4340896606,1.5585327148
BATT_MODEL_RAW:,661,66003.398985,3.5885467529,3.4327087402,1.558380127
BATT_MODEL_RAW:,662,66103.40612,3.5871200562,3.4312553406,1.5586471558
BATT_MODEL_RAW:,663,66203.410452,3.5857009888,3.4298210144,1.5587997437
BATT_MODEL_RAW:,664,66303.414685,3.5842895508,3.4283943176,1.5589523315
BATT_MODEL_RAW:,665,66403.419662,3.5828666687,3.426940918,1.5592575073
BATT_MODEL_RAW:,666,66503.424671,3.5814208984,3.4254722595,1.5594863892
BATT_MODEL_RAW:,667,66603.429222,3.5799980164,3.4240646362,1.5593338013
BATT_MODEL_RAW:,668,66703.433843,3.5785713196,3.4226264954,1.5594482422
BATT_MODEL_RAW:,669,66803.440352,3.5771217346,3.4211540222,1.559677124
BATT_MODEL_RAW:,670,66903.444907,3.5756759644,3.4197158813,1.5596008301
BATT_MODEL_RAW:,671,67003.447986,3.5741996765,3.4182167053,1.5598297119
BATT_MODEL_RAW:,672,67103.452754,3.5727539063,3.4167327881,1.5602111816
BATT_MODEL_RAW:,673,67203.456411,3.5712547302,3.4152412415,1.5601348877
BATT_MODEL_RAW:,674,67303.461683,3.5697784424,3.4137191772,1.5605926514
BATT_MODEL_RAW:,675,67403.464461,3.5683021545,3.4122581482,1.5604400635
BATT_MODEL_RAW:,676,67503.470424,3.5667877197,3.4107666016,1.5602111816
BATT_MODEL_RAW:,677,67603.475783,3.5652999878,3.4092407227,1.5605926514
BATT_MODEL_RAW:,678,67703.48016,3.5637779236,3.4077339172,1.5604400635
BATT_MODEL_RAW:,679,67803.485686,3.5623130798,3.4061927795,1.5612030029
BATT_MODEL_RAW:,680,67903.491309,3.5607757568,3.4046783447,1.5609741211
BATT_MODEL_RAW:,681,68003.497086,3.5592498779,3.4031639099,1.5608596802
BATT_MODEL_RAW:,682,68103.500866,3.5577011108,3.4015960693,1.561050415
BATT_MODEL_RAW:,683,68203.508629,3.5561714172,3.4000244141,1.5614700317
BATT_MODEL_RAW:,684,68303.512367,3.5546188354,3.3984909058,1.5612792969
BATT_MODEL_RAW:,685,68403.516829,3.5530815125,3.3969306946,1.5615081787
BATT_MODEL_RAW:,686,68503.523003,3.551525116,3.3953323364,1.5619277954
BATT_MODEL_RAW:,687,68603.528262,3.5499687195,3.3937797546,1.5618896484
BATT_MODEL_RAW:,688,68703.533257,3.5484085083,3.3921813965,1.5622711182
BATT_MODEL_RAW:,689,68803.53759,3.5468254089,3.3905944824,1.5623092651
BATT_MODEL_RAW:,690,68903.542442,3.545211792,3.3889846802,1.5622711182
BATT_MODEL_RAW:,691,69003.547791,3.543586731,3.3873634338,1.5622329712
BATT_MODEL_RAW:,692,69103.551183,3.5419807434,3.3857116699,1.5626907349
BATT_MODEL_RAW:,693,69203.55703,3.5403633118,3.3840675354,1.5629577637
BATT_MODEL_RAW:,694,69303.560549,3.5387268066,3.382434845,1.5629196167
BATT_MODEL_RAW:,695,69403.565309,3.5370788574,3.3807563782,1.5632247925
BATT_MODEL_RAW:,696,69503.568443,3.5354385376,3.3790550232,1.563835144
BATT_MODEL_RAW:,697,69603.573192,3.5337905884,3.3774185181,1.5637207031
BATT_MODEL_RAW:,698,69703.578327,3.5321083069,3.3757667542,1.5634155273
BATT_MODEL_RAW:,699,69803.583071,3.5304641724,3.3740158081,1.5644836426
BATT_MODEL_RAW:,700,69903.58769,3.5288162231,3.3723602295,1.5645599365
BATT_MODEL_RAW:,701,70003.594221,3.5271835327,3.3707199097,1.5646362305
BATT_MODEL_RAW:,702,70103.599559,3.5255317688,3.3690834045,1.5644836426
BATT_MODEL_RAW:,703,70203.603896,3.5238685608,3.3673553467,1.5651321411
BATT_MODEL_RAW:,704,70303.609373,3.5222091675,3.3656959534,1.5651321411
BATT_MODEL_RAW:,705,70403.614511,3.520526886,3.3639526367,1.5657424927
BATT_MODEL_RAW:,706,70503.617795,3.5188369751,3.3622741699,1.5656280518
BATT_MODEL_RAW:,707,70603.622583,3.5171394348,3.3605194092,1.5662002563
BATT_MODEL_RAW:,708,70703.627673,3.515460968,3.3588218689,1.5663909912
BATT_MODEL_RAW:,709,70803.632341,3.5137710571,3.3571014404,1.566696167
BATT_MODEL_RAW:,710,70903.63564,3.5120697021,3.3553581238,1.5671157837
BATT_MODEL_RAW:,711,71003.640349,3.5103416443,3.3536148071,1.5672683716
BATT_MODEL_RAW:,712,71103.645833,3.5086402893,3.3519134521,1.5672683716
BATT_MODEL_RAW:,713,71203.65005,3.506893158,3.3501472473,1.5674591064
BATT_MODEL_RAW:,714,71303.655907,3.5051345825,3.348361969,1.5677261353
BATT_MODEL_RAW:,715,71403.660656,3.5033454895,3.3465156555,1.5682983398
BATT_MODEL_RAW:,716,71503.664853,3.5015563965,3.3447151184,1.5684127808
BATT_MODEL_RAW:,717,71603.668426,3.49974823,3.3428916931,1.5685653687
BATT_MODEL_RAW:,718,71703.672494,3.4979248047,3.3410186768,1.5690612793
BATT_MODEL_RAW:,719,71803.677951,3.4961013794,3.3391914368,1.5690994263
BATT_MODEL_RAW:,720,71903.682536,3.4942550659,3.3373184204,1.5693664551
BATT_MODEL_RAW:,721,72003.686821,3.4924201965,3.3354454041,1.5697479248
BATT_MODEL_RAW:,722,72103.692896,3.4905319214,3.3335762024,1.5695571899
BATT_MODEL_RAW:,723,72203.697545,3.4886436462,3.331653595,1.5699005127
BATT_MODEL_RAW:,724,72303.701715,3.4867134094,3.3297157288,1.5699768066
BATT_MODEL_RAW:,725,72403.70728,3.4847679138,3.3277015686,1.5706634521
BATT_MODEL_RAW:,726,72503.713024,3.4828109741,3.3257446289,1.5706634521
BATT_MODEL_RAW:,727,72603.718667,3.4808311462,3.3237266541,1.5710449219
BATT_MODEL_RAW:,728,72703.723235,3.4788475037,3.3217506409,1.5709686279
BATT_MODEL_RAW:,729,72803.729513,3.4768180847,3.3197250366,1.570930481
BATT_MODEL_RAW:,730,72903.734118,3.4747657776,3.3175888062,1.5717697144
BATT_MODEL_RAW:,731,73003.739661,3.4726867676,3.315486908,1.5719985962
BATT_MODEL_RAW:,732,73103.745021,3.4706039429,3.3133773804,1.572265625
BATT_MODEL_RAW:,733,73203.750868,3.4685020447,3.311214447,1.5728759766
BATT_MODEL_RAW:,734,73303.754876,3.4663619995,3.3090744019,1.5728759766
BATT_MODEL_RAW:,735,73403.760587,3.4642333984,3.3069229126,1.5731048584
BATT_MODEL_RAW:,736,73503.768052,3.4620895386,3.3047065735,1.5738296509
BATT_MODEL_RAW:,737,73603.772638,3.4599342346,3.3025016785,1.5743255615
BATT_MODEL_RAW:,738,73703.778588,3.4577789307,3.300327301,1.5745162964
BATT_MODEL_RAW:,739,73803.785541,3.4555549622,3.2981033325,1.5745162964
BATT_MODEL_RAW:,740,73903.790553,3.4533462524,3.2958297729,1.5751647949
BATT_MODEL_RAW:,741,74003.796475,3.4511146545,3.2935638428,1.5755081177
BATT_MODEL_RAW:,742,74103.801264,3.4488563538,3.2912559509,1.5760040283
BATT_MODEL_RAW:,743,74203.808214,3.4466094971,3.2889251709,1.5768432617
BATT_MODEL_RAW:,744,74303.812968,3.4443321228,3.2866020203,1.5773010254
BATT_MODEL_RAW:,745,74403.817828,3.4420814514,3.2843017578,1.577796936
BATT_MODEL_RAW:,746,74503.823155,3.4398345947,3.2820053101,1.5782928467
BATT_MODEL_RAW:,747,74603.82673,3.4375610352,3.2797088623,1.5785217285
BATT_MODEL_RAW:,748,74703.830191,3.4352989197,3.2773742676,1.579246521
BATT_MODEL_RAW:,749,74803.831332,3.4330101013,3.2750473022,1.5796279907
BATT_MODEL_RAW:,750,74903.834489,3.4306945801,3.2726898193,1.5800476074
BATT_MODEL_RAW:,751,75003.836399,3.4283752441,3.2703132629,1.580619812
BATT_MODEL_RAW:,752,75103.838634,3.4260520935,3.2679595947,1.5809249878
BATT_MODEL_RAW:,753,75203.841353,3.4236869812,3.2656211853,1.580657959
BATT_MODEL_RAW:,754,75303.844354,3.4213600159,3.2632751465,1.5808486938
BATT_MODEL_RAW:,755,75403.846174,3.4190063477,3.260799408,1.582069397
BATT_MODEL_RAW:,756,75503.846646,3.416595459,3.2583885193,1.582069397
BATT_MODEL_RAW:,757,75603.849279,3.4141960144,3.2559127808,1.5828323364
BATT_MODEL_RAW:,758,75703.851148,3.4117660522,3.2534751892,1.5829086304
BATT_MODEL_RAW:,759,75803.852343,3.4093475342,3.250995636,1.5835189819
BATT_MODEL_RAW:,760,75903.855192,3.4069061279,3.2485313416,1.5837478638
BATT_MODEL_RAW:,761,76003.85575,3.404460907,3.2460365295,1.5842437744
BATT_MODEL_RAW:,762,76103.858782,3.4019470215,3.243473053,1.5847396851
BATT_MODEL_RAW:,763,76203.859947,3.3994636536,3.2409629822,1.5850067139
BATT_MODEL_RAW:,764,76303.862782,3.3969192505,3.2383842468,1.5853500366
BATT_MODEL_RAW:,765,76403.865693,3.3943519592,3.2357292175,1.586227417
BATT_MODEL_RAW:,766,76503.866195,3.3917808533,3.2331352234,1.5864562988
BATT_MODEL_RAW:,767,76603.868933,3.3891944885,3.2305335999,1.5866088867
BATT_MODEL_RAW:,768,76703.871696,3.3866004944,3.2278518677,1.5874862671
BATT_MODEL_RAW:,769,76803.874517,3.3839950562,3.2252311707,1.587638855
BATT_MODEL_RAW:,770,76903.875809,3.381362915,3.2225494385,1.5881347656
BATT_MODEL_RAW:,771,77003.878334,3.3787345886,3.2199020386,1.5883255005
BATT_MODEL_RAW:,772,77103.880041,3.3760986328,3.2172050476,1.5889358521
BATT_MODEL_RAW:,773,77203.880951,3.3734512329,3.2145309448,1.5892028809
BATT_MODEL_RAW:,774,77303.882733,3.3707695007,3.2117996216,1.5896987915
BATT_MODEL_RAW:,775,77403.884583,3.368106842,3.2090835571,1.5902328491
BATT_MODEL_RAW:,776,77503.886819,3.3653945923,3.2063560486,1.590385437
BATT_MODEL_RAW:,777,77603.887994,3.3626899719,3.2036170959,1.5907287598
BATT_MODEL_RAW:,778,77703.890836,3.3599281311,3.2008209229,1.5910720825
BATT_MODEL_RAW:,779,77803.891567,3.3571853638,3.1980285645,1.5915679932
BATT_MODEL_RAW:,780,77903.892479,3.3544158936,3.1952590942,1.5915679932
BATT_MODEL_RAW:,781,78003.895444,3.3516197205,3.1924209595,1.5919876099
BATT_MODEL_RAW:,782,78103.896614,3.3487968445,3.1895332336,1.5926361084
BATT_MODEL_RAW:,783,78203.898499,3.3460426331,3.1867141724,1.5932846069
BATT_MODEL_RAW:,784,78303.89948,3.3432502747,3.1839141846,1.5933609009
BATT_MODEL_RAW:,785,78403.901238,3.3404121399,3.1810150146,1.5939712524
BATT_MODEL_RAW:,786,78503.903728,3.3375892639,3.1781845093,1.5940475464
BATT_MODEL_RAW:,787,78603.904544,3.3347587585,3.1753234863,1.5943527222
BATT_MODEL_RAW:,788,78703.907637,3.3319282532,3.172454834,1.5947341919
BATT_MODEL_RAW:,789,78803.909902,3.3290901184,3.1695785522,1.5951156616
BATT_MODEL_RAW:,790,78903.912255,3.3261947632,3.1666069031,1.5958786011
BATT_MODEL_RAW:,791,79003.912466,3.3233757019,3.163772583,1.596031189
BATT_MODEL_RAW:,792,79103.915538,3.3205337524,3.1609077454,1.5962600708
BATT_MODEL_RAW:,793,79203.917716,3.3176879883,3.1580123901,1.5967559814
BATT_MODEL_RAW:,794,79303.919095,3.3148155212,3.1551513672,1.5966415405
BATT_MODEL_RAW:,795,79403.920617,3.3119316101,3.1521949768,1.597366333
BATT_MODEL_RAW:,796,79503.922966,3.309047699,3.1492881775,1.5975952148
BATT_MODEL_RAW:,797,79603.925615,3.3061485291,3.14635849,1.5979003906
BATT_MODEL_RAW:,798,79703.927095,3.3032531738,3.143409729,1.5984344482
BATT_MODEL_RAW:,799,79803.930904,3.3003501892,3.1404953003,1.5985488892
BATT_MODEL_RAW:,800,79903.933184,3.2974243164,3.1375312805,1.5989303589
BATT_MODEL_RAW:,801,80003.934764,3.2945251465,3.134552002,1.5997314453
BATT_MODEL_RAW:,802,80103.938649,3.2916259766,3.1316070557,1.600189209
BATT_MODEL_RAW:,803,80203.940619,3.2887229919,3.1286964417,1.6002655029
BATT_MODEL_RAW:,804,80303.943199,3.2858390808,3.1257553101,1.6008377075
BATT_MODEL_RAW:,805,80403.945897,3.2829322815,3.1227684021,1.6016387939
BATT_MODEL_RAW:,806,80503.949104,3.2800292969,3.1197776794,1.6025161743
BATT_MODEL_RAW:,807,80603.950711,3.2771606445,3.1168479919,1.6031265259
BATT_MODEL_RAW:,808,80703.952392,3.2742767334,3.1139030457,1.6037368774
BATT_MODEL_RAW:,809,80803.955992,3.2714538574,3.1109275818,1.6052627563
BATT_MODEL_RAW:,810,80903.957981,3.2685928345,3.1080131531,1.605796814
BATT_MODEL_RAW:,811,81003.960689,3.2657546997,3.1051292419,1.6062545776
BATT_MODEL_RAW:,812,81103.962333,3.2629547119,3.102191925,1.6076278687
BATT_MODEL_RAW:,813,81203.966477,3.2601203918,3.0992279053,1.6089248657
BATT_MODEL_RAW:,814,81303.96794,3.2573318481,3.0962791443,1.6105270386
BATT_MODEL_RAW:,815,81403.969346,3.254535675,3.0934066772,1.611289978
BATT_MODEL_RAW:,816,81503.971954,3.2517700195,3.0904922485,1.61277771
BATT_MODEL_RAW:,817,81603.974574,3.2490081787,3.0875968933,1.614112854
BATT_MODEL_RAW:,818,81703.976533,3.2462730408,3.0847015381,1.6157150269
BATT_MODEL_RAW:,819,81803.976983,3.2435531616,3.0817985535,1.6175460815
BATT_MODEL_RAW:,820,81903.979736,3.2408218384,3.0788917542,1.6193008423
BATT_MODEL_RAW:,821,82003.981591,3.2381401062,3.0760536194,1.6208648682
BATT_MODEL_RAW:,822,82103.982614,3.2354507446,3.0731658936,1.6228485107
BATT_MODEL_RAW:,823,82203.986338,3.2328529358,3.0703773499,1.6247558594
BATT_MODEL_RAW:,824,82303.987757,3.2301979065,3.0675201416,1.6267776489
BATT_MODEL_RAW:,825,82403.989464,3.2275466919,3.0646400452,1.6290664673
BATT_MODEL_RAW:,826,82503.990493,3.2248878479,3.0617446899,1.6314315796
BATT_MODEL_RAW:,827,82603.991558,3.222240448,3.0588989258,1.6334152222
BATT_MODEL_RAW:,828,82703.994063,3.2196044922,3.0559806824,1.6362380981
BATT_MODEL_RAW:,829,82804.004237,3.2169151306,3.0530776978,1.6383743286
BATT_MODEL_RAW:,830,82904.006585,3.2142677307,3.050201416,1.640663147
BATT_MODEL_RAW:,831,83004.008143,3.2116584778,3.0473060608,1.6435241699
BATT_MODEL_RAW:,832,83104.009101,3.2090377808,3.0444564819,1.6458129883
BATT_MODEL_RAW:,833,83204.009485,3.2063713074,3.0415382385,1.6483306885
BATT_MODEL_RAW:,834,83304.011505,3.203704834,3.0385665894,1.6513824463
BATT_MODEL_RAW:,835,83404.011815,3.2010879517,3.0356788635,1.6540908813
BATT_MODEL_RAW:,836,83504.013538,3.1984634399,3.0327911377,1.6567230225
BATT_MODEL_RAW:,837,83604.015406,3.1958389282,3.0298957825,1.6594314575
BATT_MODEL_RAW:,838,83704.016534,3.193157196,3.0269508362,1.6620635986
BATT_MODEL_RAW:,839,83804.018651,3.1904792786,3.0239830017,1.6649627686
BATT_MODEL_RAW:,840,83904.019371,3.1878089905,3.0210075378,1.6680145264
BATT_MODEL_RAW:,841,84004.021449,3.1850852966,3.0180130005,1.6707229614
BATT_MODEL_RAW:,842,84104.023588,3.1823577881,3.0149803162,1.6737747192
BATT_MODEL_RAW:,843,84204.023987,3.1796150208,3.0120010376,1.6761398315
BATT_MODEL_RAW:,844,84304.026689,3.176902771,3.0090065002,1.6789627075
BATT_MODEL_RAW:,845,84404.036442,3.174156189,3.0059280396,1.6822814941
BATT_MODEL_RAW:,846,84504.038397,3.1713638306,3.002872467,1.6849136353
BATT_MODEL_RAW:,847,84604.039533,3.1685829163,2.9998626709,1.6872024536
BATT_MODEL_RAW:,848,84704.041639,3.1658058167,2.9967765808,1.6902923584
BATT_MODEL_RAW:,849,84804.042999,3.1629714966,2.9936561584,1.6931533813
BATT_MODEL_RAW:,850,84904.043575,3.1601219177,2.9905357361,1.6958618164
BATT_MODEL_RAW:,851,85004.046724,3.1572532654,2.9874000549,1.6985321045
BATT_MODEL_RAW:,852,85104.049018,3.154384613,2.9842758179,1.7010879517
BATT_MODEL_RAW:,853,85204.051258,3.151512146,2.9811401367,1.7037200928
BATT_MODEL_RAW:,854,85304.053314,3.1485824585,2.9779090881,1.7067337036
BATT_MODEL_RAW:,855,85404.057239,3.1456604004,2.9747009277,1.7095947266
BATT_MODEL_RAW:,856,85504.058348,3.1426963806,2.9714927673,1.7120361328
BATT_MODEL_RAW:,857,85604.06058,3.1397361755,2.9682350159,1.7150115967
BATT_MODEL_RAW:,858,85704.062906,3.1367645264,2.9650039673,1.7176055908
BATT_MODEL_RAW:,859,85804.064335,3.1337547302,2.9617156982,1.7203903198
BATT_MODEL_RAW:,860,85904.066971,3.1307182312,2.9583969116,1.7232131958
BATT_MODEL_RAW:,861,86004.068761,3.1277160645,2.9551582336,1.7255783081
BATT_MODEL_RAW:,862,86104.071533,3.1246452332,2.9517974854,1.728477478
BATT_MODEL_RAW:,863,86204.073033,3.1215553284,2.9484024048,1.7315292358
BATT_MODEL_RAW:,864,86304.074615,3.118434906,2.9449729919,1.7346191406
BATT_MODEL_RAW:,865,86404.078574,3.1153030396,2.941619873,1.736831665
BATT_MODEL_RAW:,866,86504.079672,3.1121711731,2.9381599426,1.7401123047
BATT_MODEL_RAW:,867,86604.081569,3.1090164185,2.9347076416,1.7430877686
BATT_MODEL_RAW:,868,86704.084323,3.1058235168,2.931224823,1.7459869385
BATT_MODEL_RAW:,869,86804.086758,3.1025733948,2.9277153015,1.7485809326
BATT_MODEL_RAW:,870,86904.089506,3.0993423462,2.9241905212,1.7515182495
BATT_MODEL_RAW:,871,87004.091943,3.0960655212,2.920665741,1.7539978027
BATT_MODEL_RAW:,872,87104.095181,3.0928153992,2.9170684814,1.7574691772
BATT_MODEL_RAW:,873,87204.097597,3.0894851685,2.9134902954,1.7599487305
BATT_MODEL_RAW:,874,87304.099692,3.086139679,2.9098968506,1.7624282837
BATT_MODEL_RAW:,875,87404.101692,3.0827560425,2.9061927795,1.7656326294
BATT_MODEL_RAW:,876,87504.104025,3.0793190002,2.9025268555,1.7679214478
BATT_MODEL_RAW:,877,87604.105239,3.0758934021,2.898815155,1.7707824707
BATT_MODEL_RAW:,878,87704.10858,3.0723991394,2.8950843811,1.773147583
BATT_MODEL_RAW:,879,87804.111713,3.068901062,2.8913116455,1.775894165
BATT_MODEL_RAW:,880,87904.114065,3.0653533936,2.8875198364,1.7783355713
BATT_MODEL_RAW:,881,88004.116528,3.0617713928,2.883682251,1.7808914185
BATT_MODEL_RAW:,882,88104.117766,3.058177948,2.879776001,1.7840194702
BATT_MODEL_RAW:,883,88204.120087,3.0544967651,2.8758659363,1.7863082886
BATT_MODEL_RAW:,884,88304.122987,3.0508499146,2.8719482422,1.7890167236
BATT_MODEL_RAW:,885,88404.124202,3.0471000671,2.8679695129,1.791305542
BATT_MODEL_RAW:,886,88504.127612,3.0433120728,2.8639450073,1.7936706543
BATT_MODEL_RAW:,887,88604.12888,3.0395545959,2.8599624634,1.7959213257
BATT_MODEL_RAW:,888,88704.131578,3.035785675,2.8559303284,1.7985534668
BATT_MODEL_RAW:,889,88804.135464,3.0319595337,2.8518753052,1.8008422852
BATT_MODEL_RAW:,890,88904.136875,3.028049469,2.8477516174,1.8029785156
BATT_MODEL_RAW:,891,89004.1378,3.0241165161,2.8436126709,1.8050384521
BATT_MODEL_RAW:,892,89104.139682,3.0201759338,2.8394546509,1.8072128296
BATT_MODEL_RAW:,893,89204.141603,3.0161743164,2.8352584839,1.8091583252
BATT_MODEL_RAW:,894,89304.14324,3.0121841431,2.8310241699,1.8115997314
BATT_MODEL_RAW:,895,89404.144492,3.0080947876,2.8267250061,1.8136978149
BATT_MODEL_RAW:,896,89504.146166,3.0039825439,2.8224029541,1.8157958984
BATT_MODEL_RAW:,897,89604.148476,2.9998550415,2.8181228638,1.8173217773
BATT_MODEL_RAW:,898,89704.149059,2.9957199097,2.8137664795,1.8195343018
BATT_MODEL_RAW:,899,89804.150596,2.9915122986,2.8093528748,1.8215942383
BATT_MODEL_RAW:,900,89904.153143,2.9873123169,2.8049888611,1.8232345581
BATT_MODEL_RAW:,901,90004.154332,2.9830589294,2.8005447388,1.8251419067
BATT_MODEL_RAW:,902,90104.156471,2.978767395,2.7961349487,1.8263244629
BATT_MODEL_RAW:,903,90204.157448,2.9743461609,2.7915382385,1.8280792236
BATT_MODEL_RAW:,904,90304.159954,2.9698410034,2.786857605,1.8298339844
BATT_MODEL_RAW:,905,90404.160586,2.9653701782,2.7822189331,1.8315124512
BATT_MODEL_RAW:,906,90504.162873,2.960811615,2.7775192261,1.8329238892
BATT_MODEL_RAW:,907,90604.166114,2.9561843872,2.7727355957,1.834487915
BATT_MODEL_RAW:,908,90704.166804,2.9515304565,2.7679519653,1.8357849121
BATT_MODEL_RAW:,909,90804.167748,2.9468307495,2.7631034851,1.837272644
BATT_MODEL_RAW:,910,90904.169169,2.9420661926,2.7582168579,1.8384933472
BATT_MODEL_RAW:,911,91004.170342,2.9371681213,2.7531776428,1.8399047852
BATT_MODEL_RAW:,912,91104.171411,2.9322891235,2.7481918335,1.8409729004
BATT_MODEL_RAW:,913,91204.172226,2.9272994995,2.7430953979,1.8420410156
BATT_MODEL_RAW:,914,91304.173972,2.9222602844,2.7378807068,1.8437957764
BATT_MODEL_RAW:,915,91404.175396,2.9171676636,2.7326927185,1.8447494507
BATT_MODEL_RAW:,916,91504.183422,2.9120407104,2.7274665833,1.845741272
BATT_MODEL_RAW:,917,91604.184232,2.9067764282,2.7220954895,1.8468093872
BATT_MODEL_RAW:,918,91704.186357,2.9014663696,2.7166900635,1.8477630615
BATT_MODEL_RAW:,919,91804.186857,2.8960647583,2.7112121582,1.848526001
BATT_MODEL_RAW:,920,91904.188854,2.8906326294,2.7056732178,1.8495941162
BATT_MODEL_RAW:,921,92004.190654,2.8850975037,2.7000579834,1.8503952026
BATT_MODEL_RAW:,922,92104.193407,2.8795127869,2.6943588257,1.8515396118
BATT_MODEL_RAW:,923,92204.195857,2.8738822937,2.6886367798,1.8524551392
BATT_MODEL_RAW:,924,92304.197458,2.8680877686,2.6827964783,1.8529129028
BATT_MODEL_RAW:,925,92404.199278,2.8623352051,2.6769447327,1.8539047241
BATT_MODEL_RAW:,926,92504.200703,2.8562507629,2.6708564758,1.8539428711
BATT_MODEL_RAW:,927,92604.202017,2.8501205444,2.6646614075,1.8545913696
BATT_MODEL_RAW:,928,92704.206455,2.8438720703,2.6583404541,1.8553161621
BATT_MODEL_RAW:,929,92804.20805,2.8374214172,2.6518096924,1.8561172485
BATT_MODEL_RAW:,930,92904.209281,2.8308334351,2.6451797485,1.8565368652
BATT_MODEL_RAW:,931,93004.210979,2.8241424561,2.6384048462,1.8573760986
BATT_MODEL_RAW:,932,93104.213601,2.8172416687,2.6314659119,1.8577575684
BATT_MODEL_RAW:,933,93204.213877,2.8102264404,2.6243171692,1.8590927124
BATT_MODEL_RAW:,934,93304.215663,2.8030738831,2.6171188354,1.8595504761
BATT_MODEL_RAW:,935,93404.217105,2.7957801819,2.6096916199,1.8608856201
BATT_MODEL_RAW:,936,93504.218966,2.7882766724,2.6021537781,1.8612289429
BATT_MODEL_RAW:,937,93604.220415,2.780670166,2.5944671631,1.8620300293
BATT_MODEL_RAW:,938,93704.222999,2.7729225159,2.5866317749,1.8629074097
BATT_MODEL_RAW:,939,93804.225451,2.7651023865,2.578754425,1.8634796143
BATT_MODEL_RAW:,940,93904.226155,2.7570762634,2.5706367493,1.8643951416
BATT_MODEL_RAW:,941,94004.229584,2.7488517761,2.5623931885,1.8645858765
BATT_MODEL_RAW:,942,94104.231629,2.7404594421,2.553981781,1.8647766113
BATT_MODEL_RAW:,943,94204.233673,2.7318115234,2.54529953,1.8651199341
BATT_MODEL_RAW:,944,94304.236074,2.7231292725,2.536529541,1.8659973145
BATT_MODEL_RAW:,945,94404.237423,2.7141494751,2.5275230408,1.8662643433
BATT_MODEL_RAW:,946,94504.240753,2.7050361633,2.5183601379,1.8667602539
BATT_MODEL_RAW:,947,94604.241303,2.6958808899,2.509223938,1.866569519
BATT_MODEL_RAW:,948,94704.245334,2.6864547729,2.4997711182,1.8668365479
BATT_MODEL_RAW:,949,94804.247588,2.6769371033,2.4902267456,1.8671035767
BATT_MODEL_RAW:,950,94904.249282,2.6672821045,2.4805335999,1.8674850464
BATT_MODEL_RAW:,951,95004.251608,2.6574478149,2.470664978,1.8678283691
BATT_MODEL_RAW:,952,95104.253481,2.6474990845,2.4607009888,1.867980957
BATT_MODEL_RAW:,953,95204.25523,2.6373138428,2.4504737854,1.8684005737
BATT_MODEL_RAW:,954,95304.256504,2.6268501282,2.4400520325,1.867980957
BATT_MODEL_RAW:,955,95404.260329,2.6163253784,2.4295768738,1.8674850464
BATT_MODEL_RAW:,956,95504.263651,2.6055870056,2.4188079834,1.8677902222
BATT_MODEL_RAW.capacity:,2.6528962125

BATT_MODEL:,Index,Timestamp,Voc,Vload,ESR
BATT_MODEL:,1,95504.228825,2.6055870056,2.4188079834,1.8677902222
BATT_MODEL:,2,94504.205927,2.7050361633,2.5183601379,1.8667602539
BATT_MODEL:,3,93604.185589,2.780670166,2.5944671631,1.8620300293
BATT_MODEL:,4,92604.167191,2.8501205444,2.6646614075,1.8545913696
BATT_MODEL:,5,91704.151532,2.9014663696,2.7166900635,1.8477630615
BATT_MODEL:,6,90704.131978,2.9515304565,2.7679519653,1.8357849121
BATT_MODEL:,7,89804.11577,2.9915122986,2.8093528748,1.8215942383
BATT_MODEL:,8,88804.100639,3.0319595337,2.8518753052,1.8008422852
BATT_MODEL:,9,87904.079239,3.0653533936,2.8875198364,1.7783355713
BATT_MODEL:,10,86904.054681,3.0993423462,2.9241905212,1.7515182495
BATT_MODEL:,11,85904.032145,3.1307182312,2.9583969116,1.7232131958
BATT_MODEL:,12,85004.011898,3.1572532654,2.9874000549,1.6985321045
BATT_MODEL:,13,84003.986623,3.1850852966,3.0180130005,1.6707229614
BATT_MODEL:,14,83103.974275,3.2090377808,3.0444564819,1.6458129883
BATT_MODEL:,15,82103.947788,3.2354507446,3.0731658936,1.6228485107
BATT_MODEL:,16,81203.931651,3.2601203918,3.0992279053,1.6089248657
BATT_MODEL:,17,80203.905793,3.2887229919,3.1286964417,1.6002655029
BATT_MODEL:,18,79303.884269,3.3148155212,3.1551513672,1.5966415405
BATT_MODEL:,19,78303.864654,3.3432502747,3.1839141846,1.5933609009
BATT_MODEL:,20,77403.849757,3.368106842,3.2090835571,1.5902328491
BATT_MODEL:,21,76403.830867,3.3943519592,3.2357292175,1.586227417
BATT_MODEL:,22,75403.811348,3.4190063477,3.260799408,1.582069397
BATT_MODEL:,23,74503.788329,3.4398345947,3.2820053101,1.5782928467
BATT_MODEL:,24,73503.733226,3.4620895386,3.3047065735,1.5738296509
BATT_MODEL:,25,72603.683841,3.4808311462,3.3237266541,1.5710449219
BATT_MODEL:,26,71603.6336,3.49974823,3.3428916931,1.5685653687
BATT_MODEL:,27,70703.592847,3.515460968,3.3588218689,1.5663909912
BATT_MODEL:,28,69703.543502,3.5321083069,3.3757667542,1.5634155273
BATT_MODEL:,29,68803.502764,3.5468254089,3.3905944824,1.5623092651
BATT_MODEL:,30,67803.45086,3.5623130798,3.4061927795,1.5612030029
BATT_MODEL:,31,66803.405526,3.5771217346,3.4211540222,1.559677124
BATT_MODEL:,32,65903.359413,3.5899429321,3.4340896606,1.5585327148
BATT_MODEL:,33,64903.310658,3.6036567688,3.4478263855,1.558303833
BATT_MODEL:,34,64003.258699,3.6154327393,3.4596786499,1.5575408936
BATT_MODEL:,35,63003.207807,3.6281204224,3.472366333,1.5575408936
BATT_MODEL:,36,62103.15549,3.6392478943,3.4836502075,1.5559768677
BATT_MODEL:,37,61103.102496,3.6514053345,3.49584198,1.5556335449
BATT_MODEL:,38,60203.054351,3.6620864868,3.5065689087,1.5551757813
BATT_MODEL:,39,59203.001034,3.6736335754,3.5181884766,1.5544509888
BATT_MODEL:,40,58302.945827,3.6835308075,3.5280952454,1.5543556213
BATT_MODEL:,41,57302.890797,3.694021225,3.5386352539,1.5538597107
BATT_MODEL:,42,56302.836808,3.70378685,3.5483818054,1.5540504456
BATT_MODEL:,43,55402.788148,3.7127590179,3.5574836731,1.5527534485
BATT_MODEL:,44,54402.733606,3.7228813171,3.567779541,1.5510177612
BATT_MODEL:,45,53502.679305,3.7316894531,3.5766563416,1.5503311157
BATT_MODEL:,46,52502.614131,3.741191864,3.5862350464,1.5495681763
BATT_MODEL:,47,51602.546548,3.7492008209,3.5942611694,1.5493965149
BATT_MODEL:,48,50602.506398,3.7579364777,3.6031646729,1.5477180481
BATT_MODEL:,49,49702.482899,3.765920639,3.6113090515,1.5461158752
BATT_MODEL:,50,48702.458354,3.7742557526,3.6196899414,1.5456581116
BATT_MODEL:,51,47702.430545,3.7823429108,3.6278457642,1.5449714661
BATT_MODEL:,52,46802.406568,3.7897586823,3.6354789734,1.5427970886
BATT_MODEL:,53,45802.382706,3.798500061,3.6444168091,1.5408325195
BATT_MODEL:,54,44902.352412,3.8062610626,3.6523418427,1.5391921997
BATT_MODEL:,55,43902.313794,3.8142089844,3.6603775024,1.5383148193
BATT_MODEL:,56,43002.286959,3.8208789825,3.6671466827,1.537322998
BATT_MODEL:,57,42002.25572,3.8281917572,3.6745471954,1.5364456177
BATT_MODEL:,58,41102.22731,3.8348026276,3.6812744141,1.535282135
BATT_MODEL:,59,40102.193159,3.8424434662,3.6891784668,1.5326499939
BATT_MODEL:,60,39202.169734,3.8498725891,3.6968593597,1.5301322937
BATT_MODEL:,61,38202.124893,3.8586997986,3.7059612274,1.5273857117
BATT_MODEL:,62,37202.078201,3.8677616119,3.7152309418,1.5253067017
BATT_MODEL:,63,36302.037665,3.8760089874,3.7237243652,1.5228462219
BATT_MODEL:,64,35301.991274,3.8852081299,3.7332515717,1.5195655823
BATT_MODEL:,65,34401.944854,3.8935852051,3.7419090271,1.5167617798
BATT_MODEL:,66,33401.896663,3.9030456543,3.7516517639,1.5139389038
BATT_MODEL:,67,32501.851636,3.9118289948,3.7607822418,1.5104675293
BATT_MODEL:,68,31501.791666,3.9217414856,3.7710189819,1.5072250366
BATT_MODEL:,69,30601.738359,3.9309310913,3.7805614471,1.5036964417
BATT_MODEL:,70,29601.684709,3.9413070679,3.791267395,1.5003967285
BATT_MODEL:,71,28601.635059,3.9519748688,3.802312851,1.4966201782
BATT_MODEL:,72,27701.585429,3.9619045258,3.8126029968,1.4930152893
BATT_MODEL:,73,26701.532082,3.9732894897,3.8243408203,1.4894866943
BATT_MODEL:,74,25801.486245,3.9838695526,3.8352050781,1.4866447449
BATT_MODEL:,75,24801.444026,3.996055603,3.8476848602,1.483707428
BATT_MODEL:,76,23901.401298,4.007390976,3.859331131,1.4805984497
BATT_MODEL:,77,22901.346224,4.0204524994,3.8727779388,1.4767456055
BATT_MODEL:,78,22001.294722,4.0326976776,3.8853168488,1.4738082886
BATT_MODEL:,79,21001.243995,4.046792984,3.8998184204,1.469745636
BATT_MODEL:,80,20101.203137,4.0599861145,3.9133396149,1.4664649963
BATT_MODEL:,81,19101.157094,4.0751094818,3.9287929535,1.4631652832
BATT_MODEL:,82,18101.099547,4.0908546448,3.9447898865,1.460647583
BATT_MODEL:,83,17201.053753,4.105424881,3.9595870972,1.4583778381
BATT_MODEL:,84,16200.999784,4.1221466064,3.9764938354,1.45652771
BATT_MODEL:,85,15300.935614,4.1375789642,3.991973877,1.4560508728
BATT_MODEL:,86,14300.864291,4.1551132202,4.0096912384,1.4542198181
BATT_MODEL:,87,13400.799588,4.1712093353,4.0259094238,1.452999115
BATT_MODEL:,88,12400.72795,4.1896038055,4.0443973541,1.4520645142
BATT_MODEL:,89,11500.665643,4.2066383362,4.0615539551,1.450843811
BATT_MODEL:,90,10500.586077,4.2261581421,4.0811061859,1.4505195618
BATT_MODEL:,91,9500.5368401,4.2457618713,4.1004714966,1.4529037476
BATT_MODEL:,92,8600.4708819,4.2642059326,4.1187477112,1.4545822144
BATT_MODEL:,93,7600.4141511,4.2864246368,4.1410140991,1.4541053772
BATT_MODEL:,94,6700.352475,4.3086700439,4.1633243561,1.4534568787
BATT_MODEL:,95,5700.3024633,4.3375282288,4.1925067902,1.450214386
BATT_MODEL:,96,4800.2580585,4.3691749573,4.2246074677,1.4456748962
BATT_MODEL:,97,3800.2037244,4.4130401611,4.2689590454,1.4408111572
BATT_MODEL:,98,2900.1501772,4.462720871,4.3189811707,1.4373970032
BATT_MODEL:,99,1900.0961211,4.5344524384,4.3908195496,1.4363288879
BATT_MODEL:,100,1000.0495125,4.6235771179,4.4788742065,1.4470291138
BATT_MODEL:,101,0,4.7953681946,4.5085353851,2.8683280945
BATT_MODEL.capacity:,2.6529
